Repository: hanseo-k/auto

# Wafer-scale MZM 분석 파이프라인

웨이퍼 단위 광·전기 측정 데이터로부터 Mach-Zehnder Modulator (MZM) 의
주요 파라미터를 자동 추출하고 통계 분석을 수행한다. HY202103 디바이스
세트를 기준으로 설계되었으며, 같은 XML 스키마를 가진 임의의 depletion-mode
실리콘 MZM 데이터에 동일하게 적용된다.

---

## 1. 서론

### 1.1 목적

웨이퍼 단위 실리콘 광공정은 수백 개의 동일 설계 디바이스를 동시 생산하지만
공정 편차, 측정 장비 드리프트, 프로브 접촉 품질의 차이로 인해 다이마다
값의 산포가 발생한다. 이 산포 데이터로부터 다음을 수행할 필요가 있다.

1. 운용에 유의미한 파라미터 (소광비, 삽입손실, 반파전압) 를 모든 다이에
   대해 추출한다.
2. 망가지거나 신뢰성이 낮은 측정과 실제 디바이스 편차를 구분한다.
3. 남은 편차를 공간적으로 체계적인 추세 (공정 엔지니어가 대응할 수 있는
   부분) 와 랜덤 산포 (다중 측정·redundancy 로 대응해야 하는 부분) 로
   분해한다.

이 코드베이스는 위 세 작업을 하나의 재현 가능한 파이프라인으로 처리한다.

### 1.2 범위

입력은 HY202103 스키마를 따르는 XML 파일들이며, 각 파일은 한 다이의 광
스펙트럼 (여섯 개의 바이어스에서 측정) 과 전류-전압 특성을 포함한다.

출력은 다이별 결과 표 (CSV, XLSX), metric 별 웨이퍼 맵, 1D 분포 그림,
Robust Z-score 맵, 측정 날짜별 분석 CSV (위반 항목이 빨간색으로 강조된
Excel 동봉), systematic/random 공간 변동 분해 그림이다.

### 1.3 파이프라인 개요

각 다이마다 세 개의 1차 metric (ER, IL, V_pi) 과 여러 파생 파라미터
(FSR, dlambda/dV, 선형성 R^2, 커플러 imbalance, MZM 구간 손실) 가
계산된다. 다이별 행을 모아 집계한 뒤, 물리적 한계와 (Wafer, Band)
그룹 단위 Robust Z-score 로 outlier 를 플래깅한다. 결과는 디스크에
기록되고 GitHub 원격 저장소에 자동으로 푸시된다.

```
XML 파일
  -> 다이별 추출 (ER, IL, V_pi, passive 파라미터)
  -> outlier 플래깅 (물리바운드 + Robust Z)
  -> 집계
  -> 웨이퍼맵 / 1D 분포 / Z-score 맵 / decomposition / by-date
  -> CSV + XLSX + PNG 를 res/ 에 기록
  -> GitHub 로 자동 commit/push
```

---

## 2. 이론

### 2.1 MZM 동작 원리

MZM 은 입력광을 두 갈래로 분기시키고, 한쪽 팔의 위상을 전압으로 조절한
뒤 두 광을 재결합시킨다. 출력 투과율은

```
T(lambda, V) = |a * exp(j*phi1) + b * exp(j*phi2(V))|^2
             = a^2 + b^2 + 2*a*b*cos(Delta_phi(V))
```

이때 a, b 는 splitter 통과 후 각 팔의 amplitude 이고, 두 팔의 위상차
`Delta_phi` 는 바이어스 V 에 의존한다. 두 팔이 동위상이면 최대 투과,
180 도 위상차이면 최소 투과 (이상적으로 0) 가 된다.

파장에 따라 위상차가 변하므로 투과율은 파장 축에서 주기적인 null 패턴을
보이며, 이 주기 (FSR, Free Spectral Range) 와 바이어스 인가 시 각
null 이 이동하는 속도 (dlambda/dV) 가 반파전압을 결정한다.

```
V_pi = FSR / (2 * |dlambda/dV|)
```

### 2.2 Plasma Dispersion

실리콘 depletion-mode MZM 의 위상 변조는 plasma dispersion 효과
(Soref & Bennett, 1987) 에 의해 발생한다.

```
Delta_n = -8.8e-22 * Delta_N_e - 8.5e-18 * (Delta_N_h)^0.8
```

여기서 `Delta_N_e`, `Delta_N_h` 는 자유 전자/정공 농도 변화량이다. PN
접합에 역방향 바이어스를 인가하면 공핍 영역이 넓어지면서 광 모드 영역의
자유 carrier 가 *감소* 하고 유효 굴절률이 *증가* 한다. 순방향 바이어스
에서는 carrier 가 주입되어 굴절률이 *감소* 한다.

### 2.3 역방향 바이어스가 운용 영역인 이유

상용 고속 실리콘 MZM 은 거의 모두 역방향 바이어스 (depletion mode) 로만
동작한다. 두 영역의 비교를 Table 1 에 정리한다.

**Table 1.** 역방향 (depletion) 과 순방향 (injection) 의 비교.

| 특성 | 역방향 (depletion) | 순방향 (injection) |
|---|---|---|
| 메커니즘 | 공핍 영역 폭 변조 | carrier 직접 주입 |
| 응답 시간 | RC 시정수 (~5 ps) | minority carrier lifetime (~1-100 ns) |
| 대역폭 | 30 GHz 이상 | 10-100 MHz |
| 정상상태 전력 | sub-pJ/bit (capacitive 만) | mW (정상 전류) |
| 선형성 | `W ~ sqrt(V_bi - V)`, 거의 선형 | Shockley 방정식, 지수 비선형 |
| 통신 적합성 | 표준 | ~100 MHz 이상 부적합 |

역방향 바이어스는 정상상태 전류 없이 carrier 의 *공간 분포만* 조절한다.
이 재분포는 capacitive 시정수로 동작하므로 현대 광통신이 요구하는
대역폭을 만족한다. 순방향 바이어스는 실제 carrier 수송을 요구하므로
느리고, 또한 정상 전류가 흘러 큰 전력을 소비한다.

따라서 추출 코드는 `dlambda/dV` 피팅에서 역방향 (V <= 0) 만 사용한다.
순방향 데이터는 raw XML 에 보존되지만 slope 추정에는 포함되지 않는다.

### 2.4 품질 지표로서의 선형성

이상적 depletion-mode MZM 은 `Delta_lambda` 대 `V_bias` 가 엄밀히
선형이다. 선형성 이탈은 다음 중 하나를 의미한다.

- 기대보다 낮은 전압에서 순방향 도통이 시작됨 (직렬 저항 큼 또는
  의도되지 않은 순방향 동작).
- 적당한 역방향 바이어스에서 이미 carrier injection 이 일어남
  (공정 결함).
- 측정 노이즈 또는 null 추적 실패.

따라서 linear fit 의 결정계수 R^2 는 다이별 신호 품질 지표 역할을 한다.
파이프라인은 각 다이에서 성공적으로 추적된 모든 null 의 R^2 중앙값을
`R2_dlam_vs_V` 컬럼에 보고한다.

### 2.5 ER 로부터 커플러 분배비 도출

두 팔의 amplitude 비를 `k = b/a (k <= 1)` 로 두면 선형 ER 은

```
ER_linear = ((1 + k) / (1 - k))^2
```

이를 풀면

```
k = (sqrt(ER_linear) - 1) / (sqrt(ER_linear) + 1)
```

즉 직접 측정되는 ER 한 값에서 splitter 의 amplitude 불균형이 닫힌
형식으로 유도된다. 파이프라인은 각 다이마다 `amplitude_ratio_k`,
`power_split_ratio` (k^2), `imbalance_dB` (-20 log10 k) 를 보고하며,
각 개별 바이어스에서의 imbalance 도 따로 기록한다.

### 2.6 Outlier 검출 전략

서로 독립적인 두 층을 결합한다.

1. **물리바운드.** 각 metric 을 디바이스 물리와 관측 분포로부터 유도된
   hard range 와 비교한다 (5.1 절). 범위 밖 값은 디바이스 편차가 아닌
   *추출 실패* 로 간주하여 by-date CSV 에서 `is_problematic = True`
   로 플래깅한다.

2. **Robust Z-score.** 각 (Wafer, Band) 그룹 안에서 modified Z-score
   `z' = (x - median) / (1.4826 * MAD)` 를 계산한다. `|z'| > 3` 인
   다이를 플래깅한다. Robust Z 는 물리바운드와 독립적이며 둘 중 하나만
   걸려도 outlier 로 표시된다.

Z-score 의 비교 단위를 (Wafer, Band) 그룹으로 잡은 이유는 웨이퍼당
14 개 라는 표본 크기로는 공간 이웃 (Hampel) 기반 비교가 불안정하기
때문이다.

### 2.7 변동 분해

Xing et al. (ACS Photonics 2023) 의 방법에 따라 다이별 metric 을
부드러운 공간 성분과 잔차로 분해한다.

```
observed(R, C) = systematic(R, C) + random(R, C)
```

`systematic` 은 (Row, Col) 의 2차 다항식이며 least squares 로 적합한다.

```
R^2 = Var(systematic) / Var(observed)
```

는 다이 간 변동 중 위치에 의존적인 부분의 비율을 나타낸다. R^2 가
크면 공정 균일성 개선이 효과적이고, 작으면 남은 변동은 본질적으로
랜덤이므로 통계적 대응 (다이 수 증가, redundancy) 이 필요하다.

---

## 3. 방법론

### 3.1 입력 스키마

XML 파일 하나는 (Wafer, DieRow, DieColumn, Band) 한 항목을 담는다.
사용되는 필드는 다음과 같다.

- `TestSiteInfo` 속성 Wafer, DieRow, DieColumn.
- `Modulator` 의 이름이 `ALIGN...` 인 항목: passive 레퍼런스 스펙트럼
  (파장 L, 투과 전력 IL).
- `Modulator` 의 이름이 `MZM...` 인 항목: 측정 대상. 바이어스 별로
  최대 6 개의 `WavelengthSweep` 와 1 개의 `IVMeasurement` 를 제공한다.

파일명 접미사가 `_DCM_LMZC` 이면 C-band (lambda_c = 1550 nm),

File: res/csv/data_D07.csv
Date,Wafer,Band,Row,Col,Width_nm,Length_um,ER_dB,IL_dB,Vpi_V,Vpi_L_V_cm,R2_dlam_vs_V,quality_grade,imbalance_dB,mzm_loss_dB,overall,vpi_extraction,er_phys,il_phys,vpi_phys,er_z,il_z,vpi_z,linearity,imbalance,loss,notes,figures,combined
2019-07-15,D07,C,-4,-1,450,500,34.371,-10.923,32.63,1.6315,0.9685,B,0.33,0.739,WARN,PASS,PASS,PASS,PASS,PASS,PASS,WARN,PASS,PASS,PASS,Vpi_V Robust Z = -3.82 (|z|>3),"/Users/gimhanseo/Desktop/공프/자동분석폴더/res/figures_per_die/2019-07-15/C-band/D07/(-4,-1)","/Users/gimhanseo/Desktop/공프/자동분석폴더/res/figures_per_die/2019-07-15/C-band/D07/(-4,-1)/00_combined.png"
2019-07-15,D07,C,-3,-3,450,500,39.212,-9.741,35.35,1.7675,0.983,B,0.19,0.826,PASS,PASS,PASS,PASS,PASS,PASS,PASS,PASS,PASS,PASS,PASS,,"/Users/gimhanseo/Desktop/공프/자동분석폴더/res/figures_per_die/2019-07-15/C-band/D07/(-3,-3)","/Users/gimhanseo/Desktop/공프/자동분석폴더/res/figures_per_die/2019-07-15/C-band/D07/(-3,-3)/00_combined.png"
2019-07-15,D07,C,-3,0,450,500,38.696,-9.875,36.11,1.8055,0.9828,B,0.2,0.641,PASS,PASS,PASS,PASS,PASS,PASS,PASS,PASS,PASS,PASS,PASS,,"/Users/gimhanseo/Desktop/공프/자동분석폴더/res/figures_per_die/2019-07-15/C-band/D07/(-3,0)","/Users/gimhanseo/Desktop/공프/자동분석폴더/res/figures_per_die/2019-07-15/C-band/D07/(-3,0)/00_combined.png"
2019-07-15,D07,C,-3,2,450,500,36.72,-12.361,34.56,1.728,0.9785,B,0.25,0.832,PASS,PASS,PASS,PASS,PASS,PASS,PASS,PASS,PASS,PASS,PASS,,"/Users/gimhanseo/Desktop/공프/자동분석폴더/res/figures_per_die/2019-07-15/C-band/D07/(-3,2)","/Users/gimhanseo/Desktop/공프/자동분석폴더/res/figures_per_die/2019-07-15/C-band/D07/(-3,2)/00_combined.png"
2019-07-15,D07,C,-1,-3,450,500,38.416,-9.987,34.91,1.7455,0.9965,A,0.21,0.749,PASS,PASS,PASS,PASS,PASS,PASS,PASS,PASS,PASS,PASS,PASS,,"/Users/gimhanseo/Desktop/공프/자동분석폴더/res/figures_per_die/2019-07-15/C-band/D07/(-1,-3)","/Users/gimhanseo/Desktop/공프/자동분석폴더/res/figures_per_die/2019-07-15/C-band/D07/(-1,-3)/00_combined.png"
2019-07-15,D07,C,-1,-1,450,500,36.597,-10.028,34.86,1.743,0.9954,A,0.26,0.217,PASS,PASS,PASS,PASS,PASS,PASS,PASS,PASS,PASS,PASS,PASS,,"/Users/gimhanseo/Desktop/공프/자동분석폴더/res/figures_per_die/2019-07-15/C-band/D07/(-1,-1)","/Users/gimhanseo/Desktop/공프/자동분석폴더/res/figures_per_die/2019-07-15/C-band/D07/(-1,-1)/00_combined.png"
2019-07-15,D07,C,-1,3,450,500,36.881,-10.702,31.31,1.5655,0.9816,B,0.25,0.687,WARN,PASS,PASS,PASS,PASS,PASS,PASS,WARN,PASS,PASS,PASS,Vpi_V Robust Z = -6.08 (|z|>3),"/Users/gimhanseo/Desktop/공프/자동분석폴더/res/figures_per_die/2019-07-15/C-band/D07/(-1,3)","/Users/gimhanseo/Desktop/공프/자동분석폴더/res/figures_per_die/2019-07-15/C-band/D07/(-1,3)/00_combined.png"
2019-07-15,D07,C,0,-4,450,500,38.014,-11.385,34.44,1.722,0.9818,B,0.22,0.338,PASS,PASS,PASS,PASS,PASS,PASS,PASS,PASS,PASS,PASS,PASS,,"/Users/gimhanseo/Desktop/공프/자동분석폴더/res/figures_per_die/2019-07-15/C-band/D07/(0,-4)","/Users/gimhanseo/Desktop/공프/자동분석폴더/res/figures_per_die/2019-07-15/C-band/D07/(0,-4)/00_combined.png"
2019-07-15,D07,C,0,0,450,500,37.603,-10.471,35.47,1.7735,0.9756,B,0.23,0.245,PASS,PASS,PASS,PASS,PASS,PASS,PASS,PASS,PASS,PASS,PASS,,"/Users/gimhanseo/Desktop/공프/자동분석폴더/res/figures_per_die/2019-07-15/C-band/D07/(0,0)","/Users/gimhanseo/Desktop/공프/자동분석폴더/res/figures_per_die/2019-07-15/C-band/D07/(0,0)/00_combined.png"
2019-07-15,D07,C,0,2,450,500,36.939,-9.158,34.99,1.7495,0.9651,B,0.25,0.34,PASS,PASS,PASS,PASS,PASS,PASS,PASS,PASS,PASS,PASS,PASS,,"/Users/gimhanseo/Desktop/공프/자동분석폴더/res/figures_per_die/2019-07-15/C-band/D07/(0,2)","/Users/gimhanseo/Desktop/공프/자동분석폴더/res/figures_per_die/2019-07-15/C-band/D07/(0,2)/00_combined.png"
2019-07-15,D07,C,2,-3,450,500,40.336,-10.869,35.07,1.7535,0.9772,B,0.17,0.079,PASS,PASS,PASS,PASS,PASS,PASS,PASS,PASS,PASS,PASS,PASS,,"/Users/gimhanseo/Desktop/공프/자동분석폴더/res/figures_per_die/2019-07-15/C-band/D07/(2,-3)","/Users/gimhanseo/Desktop/공프/자동분석폴더/res/figures_per_die/2019-07-15/C-band/D07/(2,-3)/00_combined.png"
2019-07-15,D07,C,2,-1,450,500,37.159,-9.427,29.68,1.484,0.9777,B,0.24,0.212,WARN,PASS,PASS,PASS,PASS,PASS,PASS,WARN,PASS,PASS,PASS,Vpi_V Robust Z = -8.86 (|z|>3),"/Users/gimhanseo/Desktop/공프/자동분석폴더/res/figures_per_die/2019-07-15/C-band/D07/(2,-1)","/Users/gimhanseo/Desktop/공프/자동분석폴더/res/figures_per_die/2019-07-15/C-band/D07/(2,-1)/00_combined.png"
2019-07-15,D07,C,2,2,450,500,37.279,-10.442,34.88,1.744,0.9948,A,0.24,-0.038,PASS,PASS,PASS,PASS,PASS,PASS,PASS,PASS,PASS,PASS,PASS,,"/Users/gimhanseo/Desktop/공프/자동분석폴더/res/figures_per_die/2019-07-15/C-band/D07/(2,2)","/Users/gimhanseo/Desktop/공프/자동분석폴더/res/figures_per_die/2019-07-15/C-band/D07/(2,2)/00_combined.png"
2019-07-15,D07,C,3,0,450,500,36.389,-9.808,34.51,1.7255,0.9721,B,0.26,0.269,PASS,PASS,PASS,PASS,PASS,PASS,PASS,PASS,PASS,PASS,PASS,,"/Users/gimhanseo/Desktop/공프/자동분석폴더/res/figures_per_die/2019-07-15/C-band/D07/(3,0)","/Users/gimhanseo/Desktop/공프/자동분석폴더/res/figures_per_die/2019-07-15/C-band/D07/(3,0)/00_combined.png"

File: res/csv/data_D08.csv
Date,Wafer,Band,Row,Col,Width_nm,Length_um,ER_dB,IL_dB,Vpi_V,Vpi_L_V_cm,R2_dlam_vs_V,quality_grade,imbalance_dB,mzm_loss_dB,overall,vpi_extraction,er_phys,il_phys,vpi_phys,er_z,il_z,vpi_z,linearity,imbalance,loss,notes,figures,combined
2019-05-26,D08,O,-4,-1,380,500,29.897,-8.174,26.78,1.339,0.9859,B,0.56,1.317,PASS,PASS,PASS,PASS,PASS,PASS,PASS,PASS,PASS,OK,OK,,"/Users/gimhanseo/Desktop/공프/자동분석폴더/res/figures_per_die/2019-05-26/O-band/D08/(-4,-1)","/Users/gimhanseo/Desktop/공프/자동분석폴더/res/figures_per_die/2019-05-26/O-band/D08/(-4,-1)/00_combined.png"
2019-05-26,D08,O,-3,-3,380,500,30.202,-9.367,29.32,1.466,0.9977,A,0.54,1.832,PASS,PASS,PASS,PASS,PASS,PASS,PASS,PASS,PASS,OK,OK,,"/Users/gimhanseo/Desktop/공프/자동분석폴더/res/figures_per_die/2019-05-26/O-band/D08/(-3,-3)","/Users/gimhanseo/Desktop/공프/자동분석폴더/res/figures_per_die/2019-05-26/O-band/D08/(-3,-3)/00_combined.png"
2019-05-26,D08,O,-3,0,380,500,31.749,-8.149,29.5,1.475,0.9862,B,0.45,1.506,PASS,PASS,PASS,PASS,PASS,PASS,PASS,PASS,PASS,PASS,OK,,"/Users/gimhanseo/Desktop/공프/자동분석폴더/res/figures_per_die/2019-05-26/O-band/D08/(-3,0)","/Users/gimhanseo/Desktop/공프/자동분석폴더/res/figures_per_die/2019-05-26/O-band/D08/(-3,0)/00_combined.png"
2019-05-26,D08,O,-3,2,380,500,32.285,-8.518,26.46,1.323,0.9878,B,0.42,1.451,PASS,PASS,PASS,PASS,PASS,PASS,PASS,PASS,PASS,PASS,OK,,"/Users/gimhanseo/Desktop/공프/자동분석폴더/res/figures_per_die/2019-05-26/O-band/D08/(-3,2)","/Users/gimhanseo/Desktop/공프/자동분석폴더/res/figures_per_die/2019-05-26/O-band/D08/(-3,2)/00_combined.png"
2019-05-26,D08,O,-1,-3,380,500,32.17,-7.512,28.49,1.4245,0.9835,B,0.43,1.943,PASS,PASS,PASS,PASS,PASS,PASS,PASS,PASS,PASS,PASS,OK,,"/Users/gimhanseo/Desktop/공프/자동분석폴더/res/figures_per_die/2019-05-26/O-band/D08/(-1,-3)","/Users/gimhanseo/Desktop/공프/자동분석폴더/res/figures_per_die/2019-05-26/O-band/D08/(-1,-3)/00_combined.png"
2019-05-26,D08,O,-1,-1,380,500,30.274,-6.595,30.46,1.523,0.989,B,0.53,0.468,PASS,PASS,PASS,PASS,PASS,PASS,PASS,PASS,PASS,OK,PASS,,"/Users/gimhanseo/Desktop/공프/자동분석폴더/res/figures_per_die/2019-05-26/O-band/D08/(-1,-1)","/Users/gimhanseo/Desktop/공프/자동분석폴더/res/figures_per_die/2019-05-26/O-band/D08/(-1,-1)/00_combined.png"
2019-05-26,D08,O,-1,3,380,500,32.435,-8.897,26.34,1.317,0.986,B,0.42,1.423,PASS,PASS,PASS,PASS,PASS,PASS,PASS,PASS,PASS,PASS,OK,,"/Users/gimhanseo/Desktop/공프/자동분석폴더/res/figures_per_die/2019-05-26/O-band/D08/(-1,3)","/Users/gimhanseo/Desktop/공프/자동분석폴더/res/figures_per_die/2019-05-26/O-band/D08/(-1,3)/00_combined.png"
2019-05-26,D08,O,0,-4,380,500,32.383,-8.239,27.28,1.364,0.9943,A,0.42,1.275,PASS,PASS,PASS,PASS,PASS,PASS,PASS,PASS,PASS,PASS,OK,,"/Users/gimhanseo/Desktop/공프/자동분석폴더/res/figures_per_die/2019-05-26/O-band/D08/(0,-4)","/Users/gimhanseo/Desktop/공프/자동분석폴더/res/figures_per_die/2019-05-26/O-band/D08/(0,-4)/00_combined.png"
2019-05-26,D08,O,0,0,380,500,31.172,-6.248,30.36,1.518,0.9959,A,0.48,0.279,PASS,PASS,PASS,PASS,PASS,PASS,PASS,PASS,PASS,PASS,PASS,,"/Users/gimhanseo/Desktop/공프/자동분석폴더/res/figures_per_die/2019-05-26/O-band/D08/(0,0)","/Users/gimhanseo/Desktop/공프/자동분석폴더/res/figures_per_die/2019-05-26/O-band/D08/(0,0)/00_combined.png"
2019-05-26,D08,O,0,2,380,500,30.347,-6.932,27.58,1.379,0.9934,A,0.53,0.957,PASS,PASS,PASS,PASS,PASS,PASS,PASS,PASS,PASS,OK,PASS,,"/Users/gimhanseo/Desktop/공프/자동분석폴더/res/figures_per_die/2019-05-26/O-band/D08/(0,2)","/Users/gimhanseo/Desktop/공프/자동분석폴더/res/figures_per_die/2019-05-26/O-band/D08/(0,2)/00_combined.png"
2019-05-26,D08,O,2,-3,380,500,32.134,-7.603,28.1,1.405,0.9779,B,0.43,0.767,PASS,PASS,PASS,PASS,PASS,PASS,PASS,PASS,PASS,PASS,PASS,,"/Users/gimhanseo/Desktop/공프/자동분석폴더/res/figures_per_die/2019-05-26/O-band/D08/(2,-3)","/Users/gimhanseo/Desktop/공프/자동분석폴더/res/figures_per_die/2019-05-26/O-band/D08/(2,-3)/00_combined.png"
2019-05-26,D08,O,2,-1,380,500,32.724,-6.275,27.81,1.3905,0.9889,B,0.4,0.147,PASS,PASS,PASS,PASS,PASS,PASS,PASS,PASS,PASS,PASS,PASS,,"/Users/gimhanseo/Desktop/공프/자동분석폴더/res/figures_per_die/2019-05-26/O-band/D08/(2,-1)","/Users/gimhanseo/Desktop/공프/자동분석폴더/res/figures_per_die/2019-05-26/O-band/D08/(2,-1)/00_combined.png"
2019-05-26,D08,O,2,2,380,500,33.164,-6.498,27.6,1.38,0.996,A,0.38,0.685,PASS,PASS,PASS,PASS,PASS,PASS,PASS,PASS,PASS,PASS,PASS,,"/Users/gimhanseo/Desktop/공프/자동분석폴더/res/figures_per_die/2019-05-26/O-band/D08/(2,2)","/Users/gimhanseo/Desktop/공프/자동분석폴더/res/figures_per_die/2019-05-26/O-band/D08/(2,2)/00_combined.png"
2019-05-26,D08,O,3,0,380,500,31.483,-6.572,28.74,1.437,0.9802,B,0.46,0.55,PASS,PASS,PASS,PASS,PASS,PASS,PASS,PASS,PASS,PASS,PASS,,"/Users/gimhanseo/Desktop/공프/자동분석폴더/res/figures_per_die/2019-05-26/O-band/D08/(3,0)","/Users/gimhanseo/Desktop/공프/자동분석폴더/res/figures_per_die/2019-05-26/O-band/D08/(3,0)/00_combined.png"
2019-07-12,D08,C,-4,-1,450,500,36.843,-9.738,32.32,1.616,0.9915,A,0.25,0.503,PASS,PASS,PASS,PASS,PASS,PASS,PASS,PASS,PASS,PASS,PASS,,"/Users/gimhanseo/Desktop/공프/자동분석폴더/res/figures_per_die/2019-07-12/C-band/D08/(-4,-1)","/Users/gimhanseo/Desktop/공프/자동분석폴더/res/figures_per_die/2019-07-12/C-band/D08/(-4,-1)/00_combined.png"
2019-07-12,D08,C,-3,-3,450,500,37.06,-9.853,32.69,1.6345,0.9924,A,0.24,0.725,PASS,PASS,PASS,PASS,PASS,PASS,PASS,PASS,PASS,PASS,PASS,,"/Users/gimhanseo/Desktop/공프/자동분석폴더/res/figures_per_die/2019-07-12/C-band/D08/(-3,-3)","/Users/gimhanseo/Desktop/공프/자동분석폴더/res/figures_per_die/2019-07-12/C-band/D08/(-3,-3)/00_combined.png"
2019-07-12,D08,C,-3,0,450,500,36.589,-10.323,34.18,1.709,0.9784,B,0.26,0.078,PASS,PASS,PASS,PASS,PASS,PASS,PASS,PASS,PASS,PASS,PASS,,"/Users/gimhanseo/Desktop/공프/자동분석폴더/res/figures_per_die/2019-07-12/C-band/D08/(-3,0)","/Users/gimhanseo/Desktop/공프/자동분석폴더/res/figures_per_die/2019-07-12/C-band/D08/(-3,0)/00_combined.png"
2019-07-12,D08,C,-3,2,450,500,37.113,-12.083,31.92,1.596,0.9792,B,0.24,0.089,PASS,PASS,PASS,PASS,PASS,PASS,PASS,PASS,PASS,PASS,PASS,,"/Users/gimhanseo/Desktop/공프/자동분석폴더/res/figures_per_die/2019-07-12/C-band/D08/(-3,2)","/Users/gimhanseo/Desktop/공프/자동분석폴더/res/figures_per_die/2019-07-12/C-band/D08/(-3,2)/00_combined.png"
2019-07-12,D08,C,-1,-3,450,500,35.932,-10.292,32.08,1.604,0.9811,B,0.28,0.271,PASS,PASS,PASS,PASS,PASS,PASS,PASS,PASS,PASS,PASS,PASS,,"/Users/gimhanseo/Desktop/공프/자동분석폴더/res/figures_per_die/2019-07-12/C-band/D08/(-1,-3)","/Users/gimhanseo/Desktop/공프/자동분석폴더/res/figures_per_die/2019-07-12/C-band/D08/(-1,-3)/00_combined.png"
2019-07-12,D08,C,-1,-1,450,500,35.448,-9.162,37.23,1.8615,0.9851,B,0.29,0.331,PASS,PASS,PASS,PASS,PASS,PASS,PASS,PASS,PASS,PASS,PASS,,"/Users/gimhanseo/Desktop/공프/자동분석폴더/res/figures_per_die/2019-07-12/C-band/D08/(-1,-1)","/Users/gimhanseo/Desktop/공프/자동분석폴더/res/figures_per_die/2019-07-12/C-band/D08/(-1,-1)/00_combined.png"
2019-07-12,D08,C,-1,3,450,500,37.911,-10.763,34.98,1.749,0.9901,A,0.22,0.513,PASS,PASS,PASS,PASS,PASS,PASS,PASS,PASS,PASS,PASS,PASS,,"/Users/gimhanseo/Desktop/공프/자동분석폴더/res/figures_per_die/2019-07-12/C-band/D08/(-1,3)","/Users/gimhanseo/Desktop/공프/자동분석폴더/res/figures_per_die/2019-07-12/C-band/D08/(-1,3)/00_combined.png"
2019-07-12,D08,C,0,-4,450,500,39.026,-12.481,36.13,1.8065,0.995,A,0.19,0.614,PASS,PASS,PASS,PASS,PASS,PASS,PASS,PASS,PASS,PASS,PASS,,"/Users/gimhanseo/Desktop/공프/자동분석폴더/res/figures_per_die/2019-07-12/C-band/D08/(0,-4)","/Users/gimhanseo/Desktop/공프/자동분석폴더/res/figures_per_die/2019-07-12/C-band/D08/(0,-4)/00_combined.png"
2019-07-12,D08,C,0,0,450,500,37.349,-9.8,33.14,1.657,0.9987,A,0.24,-0.048,PASS,PASS,PASS,PASS,PASS,PASS,PASS,PASS,PASS,PASS,PASS,,"/Users/gimhanseo/Desktop/공프/자동분석폴더/res/figures_per_die/2019-07-12/C-band/D08/(0,0)","/Users/gimhanseo/Desktop/공프/자동분석폴더/res/figures_per_die/2019-07-12/C-band/D08/(0,0)/00_combined.png"
2019-07-12,D08,C,0,2,450,500,36.498,-9.744,34.82,1.741,0.9866,B,0.26,0.331,PASS,PASS,PASS,PASS,PASS,PASS,PASS,PASS,PASS,PASS,PASS,,"/Users/gimhanseo/Desktop/공프/자동분석폴더/res/figures_per_die/2019-07-12/C-band/D08/(0,2)","/Users/gimhanseo/Desktop/공프/자동분석폴더/res/figures_per_die/2019-07-12/C-band/D08/(0,2)/00_combined.png"
2019-07-12,D08,C,2,-3,450,500,38.493,-11.849,35.05,1.7525,0.9796,B,0.21,0.053,PASS,PASS,PASS,PASS,PASS,PASS,PASS,PASS,PASS,PASS,PASS,,"/Users/gimhanseo/Desktop/공프/자동분석폴더/res/figures_per_die/2019-07-12/C-band/D08/(2,-3)","/Users/gimhanseo/Desktop/공프/자동분석폴더/res/figures_per_die/2019-07-12/C-band/D08/(2,-3)/00_combined.png"
2019-07-12,D08,C,2,-1,450,500,39.186,-9.867,33.45,1.6725,0.9955,A,0.19,-0.092,PASS,PASS,PASS,PASS,PASS,PASS,PASS,PASS,PASS,PASS,PASS,,"/Users/gimhanseo/Desktop/공프/자동분석폴더/res/figures_per_die/2019-07-12/C-band/D08/(2,-1)","/Users/gimhanseo/Desktop/공프/자동분석폴더/res/figures_per_die/2019-07-12/C-band/D08/(2,-1)/00_combined.png"
2019-07-12,D08,C,2,2,450,500,36.272,-11.982,34.25,1.7125,0.9926,A,0.27,0.117,PASS,PASS,PASS,PASS,PASS,PASS,PASS,PASS,PASS,PASS,PASS,,"/Users/gimhanseo/Desktop/공프/자동분석폴더/res/figures_per_die/2019-07-12/C-band/D08/(2,2)","/Users/gimhanseo/Desktop/공프/자동분석폴더/res/figures_per_die/2019-07-12/C-band/D08/(2,2)/00_combined.png"
2019-07-12,D08,C,3,0,450,500,37.102,-10.264,34.38,1.719,0.974,B,0.24,0.085,PASS,PASS,PASS,PASS,PASS,PASS,PASS,PASS,PASS,PASS,PASS,,"/Users/gimhanseo/Desktop/공프/자동분석폴더/res/figures_per_die/2019-07-12/C-band/D08/(3,0)","/Users/gimhanseo/Desktop/공프/자동분석폴더/res/figures_per_die/2019-07-12/C-band/D08/(3,0)/00_combined.png"

File: res/csv/data_D23.csv
Wafer,Band,Row,Col,Width_nm,Length_um,ER_dB,IL_dB,Vpi_V,Vpi_L_V_cm,FSR_nm,dlam_dV_pm_per_V,R2_dlam_vs_V,quality_grade,vpi_status,amplitude_ratio_k,power_split_ratio,imbalance_dB,mzm_loss_dB,imbalance_V-2.00_dB,imbalance_V-1.50_dB,imbalance_V-1.00_dB,imbalance_V-0.50_dB,imbalance_V+0.00_dB,imbalance_V+0.50_dB,is_outlier_ER_dB,robust_z_ER_dB,is_outlier_IL_dB,robust_z_IL_dB,is_outlier_Vpi_V,robust_z_Vpi_V,is_trusted
D23,O,-4,-1,380,500,29.083,-8.322,36.18,1.809,9.6862,-133.85,0.9762,B,ok,0.9321,0.86881,0.61,1.418,0.664,0.655,0.658,0.687,0.63,0.612,False,-2.02,False,-1.12,False,-1.07,True
D23,O,-3,-3,380,500,31.257,-9.721,42.12,2.106,9.7797,-116.09,0.9804,B,ok,0.94673,0.8963,0.48,1.299,0.479,0.495,0.505,0.537,0.494,0.562,False,-0.46,False,-2.68,False,0.17,True
D23,O,-3,0,380,500,32.936,-7.292,42.05,2.1025,9.7898,-116.4,0.9936,A,ok,0.95589,0.91372,0.39,0.981,0.403,0.396,0.416,0.395,0.394,0.398,False,0.75,False,0.02,False,0.16,True
D23,O,-3,2,380,500,30.942,-7.466,35.49,1.7745,9.7281,-137.06,0.9939,A,ok,0.94482,0.89269,0.49,0.935,0.505,0.494,0.515,0.545,0.541,0.54,False,-0.68,False,-0.17,False,-1.22,True
D23,O,-1,-3,380,500,30.964,-9.174,45.89,2.2945,9.8252,-107.06,0.9321,C,ok,0.94496,0.89294,0.49,2.05,0.557,0.553,0.621,0.677,0.617,0.497,False,-0.67,False,-2.07,False,0.96,True
D23,O,-1,-1,380,500,30.056,-7.066,44.36,2.218,9.9555,-112.21,0.933,C,ok,0.93908,0.88186,0.55,0.87,0.681,0.603,0.617,0.581,0.548,0.658,False,-1.32,False,0.28,False,0.64,True
D23,O,-1,3,380,500,31.848,-7.954,35.16,1.758,9.9054,-140.86,0.9906,A,ok,0.95015,0.90278,0.44,1.069,0.51,0.487,0.5,0.457,0.445,0.495,False,-0.03,False,-0.71,False,-1.29,True
D23,O,0,-4,380,500,32.196,-8.017,38.29,1.9145,9.8096,-128.09,0.985,B,ok,0.95206,0.90642,0.43,0.983,0.441,0.45,0.431,0.431,0.457,0.469,False,0.22,False,-0.78,False,-0.63,True
D23,O,0,0,380,500,29.911,-6.744,46.64,2.332,9.9725,-106.92,0.9576,B,ok,0.93808,0.88,0.56,0.533,0.58,0.61,0.641,0.617,0.603,0.56,False,-1.42,False,0.63,False,1.12,True
D23,O,0,2,380,500,32.627,-6.911,40.54,2.027,9.7831,-120.67,0.9743,B,ok,0.95433,0.91074,0.41,0.894,0.413,0.406,0.43,0.427,0.44,0.425,False,0.53,False,0.45,False,-0.16,True
D23,O,2,-3,380,500,32.794,-7.334,37.81,1.8905,9.8753,-130.6,0.9913,A,ok,0.95518,0.91237,0.4,1.018,0.422,0.445,0.453,0.424,0.422,0.399,False,0.65,False,-0.02,False,-0.73,True
D23,O,2,-1,380,500,31.937,-6.962,42.12,2.106,9.9478,-118.08,0.9943,A,ok,0.95065,0.90373,0.44,0.464,0.444,0.467,0.458,0.459,0.442,0.444,False,0.03,False,0.39,False,0.17,True
D23,O,2,2,380,500,34.566,-6.487,42.37,2.1185,9.7892,-115.51,0.9967,A,ok,0.9633,0.92794,0.32,0.337,0.394,0.402,0.487,0.413,0.33,0.421,False,1.92,False,0.92,False,0.23,True
D23,O,3,0,380,500,34.394,-6.538,37.93,1.8965,9.7989,-129.17,0.9844,B,ok,0.96258,0.92656,0.33,0.297,0.362,0.348,0.337,0.333,0.349,0.336,False,1.8,False,0.86,False,-0.71,True
