Repository: hanseo-k/auto

# Wafer-scale MZM 분석 파이프라인

웨이퍼 단위 광·전기 측정 데이터로부터 Mach-Zehnder Modulator (MZM) 의
주요 파라미터를 자동 추출하고 통계 분석을 수행한다. HY202103 디바이스
세트를 기준으로 설계되었으며, 같은 XML 스키마를 가진 임의의 depletion-mode
실리콘 MZM 데이터에 동일하게 적용된다.

---

## 1. 서론

### 1.1 목적

웨이퍼 단위 실리콘 광공정은 수백 개의 동일 설계 디바이스를 동시 생산하지만
공정 편차, 측정 장비 드리프트, 프로브 접촉 품질의 차이로 인해 다이마다
값의 산포가 발생한다. 이 산포 데이터로부터 다음을 수행할 필요가 있다.

1. 운용에 유의미한 파라미터 (소광비, 삽입손실, 반파전압) 를 모든 다이에
   대해 추출한다.
2. 망가지거나 신뢰성이 낮은 측정과 실제 디바이스 편차를 구분한다.
3. 남은 편차를 공간적으로 체계적인 추세 (공정 엔지니어가 대응할 수 있는
   부분) 와 랜덤 산포 (다중 측정·redundancy 로 대응해야 하는 부분) 로
   분해한다.

이 코드베이스는 위 세 작업을 하나의 재현 가능한 파이프라인으로 처리한다.

### 1.2 범위

입력은 HY202103 스키마를 따르는 XML 파일들이며, 각 파일은 한 다이의 광
스펙트럼 (여섯 개의 바이어스에서 측정) 과 전류-전압 특성을 포함한다.

출력은 다이별 결과 표 (CSV, XLSX), metric 별 웨이퍼 맵, 1D 분포 그림,
Robust Z-score 맵, 측정 날짜별 분석 CSV (위반 항목이 빨간색으로 강조된
Excel 동봉), systematic/random 공간 변동 분해 그림이다.

### 1.3 파이프라인 개요

각 다이마다 세 개의 1차 metric (ER, IL, V_pi) 과 여러 파생 파라미터
(FSR, dlambda/dV, 선형성 R^2, 커플러 imbalance, MZM 구간 손실) 가
계산된다. 다이별 행을 모아 집계한 뒤, 물리적 한계와 (Wafer, Band)
그룹 단위 Robust Z-score 로 outlier 를 플래깅한다. 결과는 디스크에
기록되고 GitHub 원격 저장소에 자동으로 푸시된다.

```
XML 파일
  -> 다이별 추출 (ER, IL, V_pi, passive 파라미터)
  -> outlier 플래깅 (물리바운드 + Robust Z)
  -> 집계
  -> 웨이퍼맵 / 1D 분포 / Z-score 맵 / decomposition / by-date
  -> CSV + XLSX + PNG 를 res/ 에 기록
  -> GitHub 로 자동 commit/push
```

---

## 2. 이론

### 2.1 MZM 동작 원리

MZM 은 입력광을 두 갈래로 분기시키고, 한쪽 팔의 위상을 전압으로 조절한
뒤 두 광을 재결합시킨다. 출력 투과율은

```
T(lambda, V) = |a * exp(j*phi1) + b * exp(j*phi2(V))|^2
             = a^2 + b^2 + 2*a*b*cos(Delta_phi(V))
```

이때 a, b 는 splitter 통과 후 각 팔의 amplitude 이고, 두 팔의 위상차
`Delta_phi` 는 바이어스 V 에 의존한다. 두 팔이 동위상이면 최대 투과,
180 도 위상차이면 최소 투과 (이상적으로 0) 가 된다.

파장에 따라 위상차가 변하므로 투과율은 파장 축에서 주기적인 null 패턴을
보이며, 이 주기 (FSR, Free Spectral Range) 와 바이어스 인가 시 각
null 이 이동하는 속도 (dlambda/dV) 가 반파전압을 결정한다.

```
V_pi = FSR / (2 * |dlambda/dV|)
```

### 2.2 Plasma Dispersion

실리콘 depletion-mode MZM 의 위상 변조는 plasma dispersion 효과
(Soref & Bennett, 1987) 에 의해 발생한다.

```
Delta_n = -8.8e-22 * Delta_N_e - 8.5e-18 * (Delta_N_h)^0.8
```

여기서 `Delta_N_e`, `Delta_N_h` 는 자유 전자/정공 농도 변화량이다. PN
접합에 역방향 바이어스를 인가하면 공핍 영역이 넓어지면서 광 모드 영역의
자유 carrier 가 *감소* 하고 유효 굴절률이 *증가* 한다. 순방향 바이어스
에서는 carrier 가 주입되어 굴절률이 *감소* 한다.

### 2.3 역방향 바이어스가 운용 영역인 이유

상용 고속 실리콘 MZM 은 거의 모두 역방향 바이어스 (depletion mode) 로만
동작한다. 두 영역의 비교를 Table 1 에 정리한다.

**Table 1.** 역방향 (depletion) 과 순방향 (injection) 의 비교.

| 특성 | 역방향 (depletion) | 순방향 (injection) |
|---|---|---|
| 메커니즘 | 공핍 영역 폭 변조 | carrier 직접 주입 |
| 응답 시간 | RC 시정수 (~5 ps) | minority carrier lifetime (~1-100 ns) |
| 대역폭 | 30 GHz 이상 | 10-100 MHz |
| 정상상태 전력 | sub-pJ/bit (capacitive 만) | mW (정상 전류) |
| 선형성 | `W ~ sqrt(V_bi - V)`, 거의 선형 | Shockley 방정식, 지수 비선형 |
| 통신 적합성 | 표준 | ~100 MHz 이상 부적합 |

역방향 바이어스는 정상상태 전류 없이 carrier 의 *공간 분포만* 조절한다.
이 재분포는 capacitive 시정수로 동작하므로 현대 광통신이 요구하는
대역폭을 만족한다. 순방향 바이어스는 실제 carrier 수송을 요구하므로
느리고, 또한 정상 전류가 흘러 큰 전력을 소비한다.

따라서 추출 코드는 `dlambda/dV` 피팅에서 역방향 (V <= 0) 만 사용한다.
순방향 데이터는 raw XML 에 보존되지만 slope 추정에는 포함되지 않는다.

### 2.4 품질 지표로서의 선형성

이상적 depletion-mode MZM 은 `Delta_lambda` 대 `V_bias` 가 엄밀히
선형이다. 선형성 이탈은 다음 중 하나를 의미한다.

- 기대보다 낮은 전압에서 순방향 도통이 시작됨 (직렬 저항 큼 또는
  의도되지 않은 순방향 동작).
- 적당한 역방향 바이어스에서 이미 carrier injection 이 일어남
  (공정 결함).
- 측정 노이즈 또는 null 추적 실패.

따라서 linear fit 의 결정계수 R^2 는 다이별 신호 품질 지표 역할을 한다.
파이프라인은 각 다이에서 성공적으로 추적된 모든 null 의 R^2 중앙값을
`R2_dlam_vs_V` 컬럼에 보고한다.

### 2.5 ER 로부터 커플러 분배비 도출

두 팔의 amplitude 비를 `k = b/a (k <= 1)` 로 두면 선형 ER 은

```
ER_linear = ((1 + k) / (1 - k))^2
```

이를 풀면

```
k = (sqrt(ER_linear) - 1) / (sqrt(ER_linear) + 1)
```

즉 직접 측정되는 ER 한 값에서 splitter 의 amplitude 불균형이 닫힌
형식으로 유도된다. 파이프라인은 각 다이마다 `amplitude_ratio_k`,
`power_split_ratio` (k^2), `imbalance_dB` (-20 log10 k) 를 보고하며,
각 개별 바이어스에서의 imbalance 도 따로 기록한다.

### 2.6 Outlier 검출 전략

서로 독립적인 두 층을 결합한다.

1. **물리바운드.** 각 metric 을 디바이스 물리와 관측 분포로부터 유도된
   hard range 와 비교한다 (5.1 절). 범위 밖 값은 디바이스 편차가 아닌
   *추출 실패* 로 간주하여 by-date CSV 에서 `is_problematic = True`
   로 플래깅한다.

2. **Robust Z-score.** 각 (Wafer, Band) 그룹 안에서 modified Z-score
   `z' = (x - median) / (1.4826 * MAD)` 를 계산한다. `|z'| > 3` 인
   다이를 플래깅한다. Robust Z 는 물리바운드와 독립적이며 둘 중 하나만
   걸려도 outlier 로 표시된다.

Z-score 의 비교 단위를 (Wafer, Band) 그룹으로 잡은 이유는 웨이퍼당
14 개 라는 표본 크기로는 공간 이웃 (Hampel) 기반 비교가 불안정하기
때문이다.

### 2.7 변동 분해

Xing et al. (ACS Photonics 2023) 의 방법에 따라 다이별 metric 을
부드러운 공간 성분과 잔차로 분해한다.

```
observed(R, C) = systematic(R, C) + random(R, C)
```

`systematic` 은 (Row, Col) 의 2차 다항식이며 least squares 로 적합한다.

```
R^2 = Var(systematic) / Var(observed)
```

는 다이 간 변동 중 위치에 의존적인 부분의 비율을 나타낸다. R^2 가
크면 공정 균일성 개선이 효과적이고, 작으면 남은 변동은 본질적으로
랜덤이므로 통계적 대응 (다이 수 증가, redundancy) 이 필요하다.

---

## 3. 방법론

### 3.1 입력 스키마

XML 파일 하나는 (Wafer, DieRow, DieColumn, Band) 한 항목을 담는다.
사용되는 필드는 다음과 같다.

- `TestSiteInfo` 속성 Wafer, DieRow, DieColumn.
- `Modulator` 의 이름이 `ALIGN...` 인 항목: passive 레퍼런스 스펙트럼
  (파장 L, 투과 전력 IL).
- `Modulator` 의 이름이 `MZM...` 인 항목: 측정 대상. 바이어스 별로
  최대 6 개의 `WavelengthSweep` 와 1 개의 `IVMeasurement` 를 제공한다.

파일명 접미사가 `_DCM_LMZC` 이면 C-band (lambda_c = 1550 nm),

File: res/csv/data.csv
Wafer,Band,Row,Col,Width_nm,ER_dB,IL_dB,Vpi_V,FSR_nm,dlam_dV_pm_per_V,linearity_R2,vpi_status,amplitude_ratio_k,power_split_ratio,imbalance_dB,mzm_loss_dB,imbalance_V-2.00_dB,imbalance_V-1.50_dB,imbalance_V-1.00_dB,imbalance_V-0.50_dB,imbalance_V+0.00_dB,imbalance_V+0.50_dB,is_outlier_ER_dB,robust_z_ER_dB,is_outlier_IL_dB,robust_z_IL_dB,is_outlier_Vpi_V,robust_z_Vpi_V,is_trusted
D07,C,-4,-1,450,34.371,-10.923,32.63,14.2551,-218.4,0.9685,ok,0.96248,0.92637,0.33,0.739,0.472,0.485,0.493,0.336,0.381,0.43,False,-2.71,False,-0.97,True,-3.82,False
D07,C,-3,-3,450,39.212,-9.741,35.35,14.2148,-201.05,0.983,ok,0.97834,0.95715,0.19,0.826,0.212,0.22,0.233,0.195,0.221,0.237,False,1.9,False,0.69,False,0.82,True
D07,C,-3,0,450,38.696,-9.875,36.11,14.1636,-196.1,0.9828,ok,0.97703,0.95458,0.2,0.641,0.212,0.218,0.203,0.408,0.467,0.427,False,1.41,False,0.51,False,2.12,True
D07,C,-3,2,450,36.72,-12.361,34.56,14.3791,-208.04,0.9785,ok,0.97124,0.94331,0.25,0.832,0.516,0.417,0.389,0.257,0.306,0.284,False,-0.48,False,-2.98,False,-0.53,True
D07,C,-1,-3,450,38.416,-9.987,34.91,14.344,-205.43,0.9965,ok,0.97628,0.95313,0.21,0.749,0.218,0.232,0.259,0.268,0.225,0.209,False,1.14,False,0.35,False,0.07,True
D07,C,-1,-1,450,36.597,-10.028,34.86,14.272,-204.71,0.9954,ok,0.97084,0.94253,0.26,0.217,0.257,0.279,0.309,0.376,0.358,0.521,False,-0.59,False,0.29,False,-0.02,True
D07,C,-1,3,450,36.881,-10.702,31.31,14.2248,-227.18,0.9816,ok,0.97176,0.94433,0.25,0.687,0.404,0.414,0.37,0.418,0.25,0.301,False,-0.32,False,-0.66,True,-6.08,False
D07,C,0,-4,450,38.014,-11.385,34.44,14.1879,-205.98,0.9818,ok,0.97517,0.95096,0.22,0.338,0.286,0.269,0.294,0.327,0.254,0.219,False,0.76,False,-1.61,False,-0.73,True
D07,C,0,0,450,37.603,-10.471,35.47,14.2603,-201.0,0.9756,ok,0.97399,0.94865,0.23,0.245,0.323,0.338,0.357,0.233,0.282,0.237,False,0.37,False,-0.33,False,1.02,True
D07,C,0,2,450,36.939,-9.158,34.99,14.5205,-207.5,0.9651,ok,0.97195,0.94469,0.25,0.34,0.278,0.28,0.263,0.25,0.274,0.253,False,-0.27,False,1.51,False,0.2,True
D07,C,2,-3,450,40.336,-10.869,35.07,14.2345,-202.94,0.9772,ok,0.98094,0.96225,0.17,0.079,0.207,0.226,0.204,0.168,0.234,0.22,False,2.97,False,-0.89,False,0.34,True
D07,C,2,-1,450,37.159,-9.427,29.68,14.499,-244.24,0.9777,ok,0.97264,0.94603,0.24,0.212,0.25,0.248,0.269,0.241,0.254,0.262,False,-0.06,False,1.13,True,-8.86,False
D07,C,2,2,450,37.279,-10.442,34.88,14.316,-205.23,0.9948,ok,0.97301,0.94675,0.24,-0.038,0.369,0.442,0.259,0.241,0.254,0.261,False,0.06,False,-0.29,False,0.02,True
D07,C,3,0,450,36.389,-9.808,34.51,14.4734,-209.72,0.9721,ok,0.97014,0.94118,0.26,0.269,0.298,0.264,0.297,0.272,0.279,0.353,False,-0.79,False,0.6,False,-0.61,True
D08,C,-4,-1,450,36.843,-9.738,32.32,14.221,-220.01,0.9915,ok,0.97164,0.94409,0.25,0.503,0.25,0.288,0.317,0.338,0.4,0.421,False,-0.23,False,0.71,False,-1.34,True
D08,C,-3,-3,450,37.06,-9.853,32.69,14.3109,-218.92,0.9924,ok,0.97233,0.94543,0.24,0.725,0.256,0.245,0.271,0.254,0.278,0.267,False,-0.02,False,0.56,False,-1.08,True
D08,C,-3,0,450,36.589,-10.323,34.18,14.2406,-208.32,0.9784,ok,0.97081,0.94248,0.26,0.078,0.264,0.259,0.321,0.36,0.391,0.33,False,-0.48,False,-0.06,False,-0.02,True
D08,C,-3,2,450,37.113,-12.083,31.92,14.1821,-222.17,0.9792,ok,0.9725,0.94575,0.24,0.089,0.242,0.253,0.348,0.383,0.428,0.426,False,0.03,False,-2.39,False,-1.62,True
D08,C,-1,-3,450,35.932,-10.292,32.08,14.3754,-224.07,0.9811,ok,0.96856,0.9381,0.28,0.271,0.305,0.296,0.449,0.311,0.289,0.281,False,-1.11,False,-0.02,False,-1.51,True
D08,C,-1,-1,450,35.448,-9.162,37.23,14.2729,-191.68,0.9851,ok,0.96678,0.93467,0.29,0.331,0.414,0.346,0.342,0.319,0.33,0.297,False,-1.58,False,1.48,False,2.13,True
D08,C,-1,3,450,37.911,-10.763,34.98,14.162,-202.41,0.9901,ok,0.97488,0.95039,0.22,0.513,0.291,0.222,0.248,0.234,0.252,0.317,False,0.8,False,-0.64,False,0.54,True
D08,C,0,-4,450,39.026,-12.481,36.13,14.3905,-199.12,0.995,ok,0.97787,0.95624,0.19,0.614,0.197,0.231,0.242,0.303,0.212,0.291,False,1.88,False,-2.92,False,1.35,True
D08,C,0,0,450,37.349,-9.8,33.14,14.2229,-214.56,0.9987,ok,0.97323,0.94717,0.24,-0.048,0.266,0.293,0.265,0.237,0.248,0.299,False,0.26,False,0.63,False,-0.76,True
D08,C,0,2,450,36.498,-9.744,34.82,14.2086,-204.04,0.9866,ok,0.97051,0.94189,0.26,0.331,0.273,0.319,0.287,0.261,0.275,0.281,False,-0.56,False,0.71,False,0.43,True
D08,C,2,-3,450,38.493,-11.849,35.05,14.2468,-203.22,0.9796,ok,0.97649,0.95353,0.21,0.053,0.287,0.24,0.267,0.225,0.211,0.208,False,1.37,False,-2.08,False,0.59,True
D08,C,2,-1,450,39.186,-9.867,33.45,14.1746,-211.9,0.9955,ok,0.97827,0.95702,0.19,-0.092,0.191,0.231,0.265,0.276,0.318,0.249,False,2.04,False,0.54,False,-0.54,True
D08,C,2,2,450,36.272,-11.982,34.25,14.2355,-207.84,0.9926,ok,0.96974,0.9404,0.27,0.117,0.366,0.352,0.269,0.318,0.326,0.326,False,-0.78,False,-2.26,False,0.02,True
D08,C,3,0,450,37.102,-10.264,34.38,14.2148,-206.71,0.974,ok,0.97246,0.94569,0.24,0.085,0.373,0.323,0.385,0.278,0.243,0.319,False,0.02,False,0.02,False,0.12,True
D08,O,-4,-1,380,29.897,-8.174,26.78,9.6555,-180.3,0.9859,ok,0.93798,0.87981,0.56,1.317,0.556,0.593,0.564,0.576,0.633,0.64,False,-2.18,False,-0.43,False,-0.81,True
D08,O,-3,-3,380,30.202,-9.367,29.32,9.7811,-166.8,0.9977,ok,0.94006,0.88371,0.54,1.832,0.579,0.552,0.548,0.574,0.592,0.537,False,-1.86,False,-1.27,False,0.94,True
D08,O,-3,0,380,31.749,-8.149,29.5,9.8193,-166.41,0.9862,ok,0.94959,0.90173,0.45,1.506,0.457,0.472,0.469,0.454,0.467,0.477,False,-0.21,False,-0.41,False,1.06,True
D08,O,-3,2,380,32.285,-8.518,26.46,9.8762,-186.65,0.9878,ok,0.95254,0.90733,0.42,1.451,0.422,0.43,0.455,0.501,0.452,0.452,False,0.37,False,-0.67,False,-1.03,True
D08,O,-1,-3,380,32.17,-7.512,28.49,9.8279,-172.51,0.9835,ok,0.95192,0.90615,0.43,1.943,0.498,0.632,0.564,0.475,0.603,0.431,False,0.24,False,0.03,False,0.37,True
D08,O,-1,-1,380,30.274,-6.595,30.46,9.8417,-161.57,0.989,ok,0.94054,0.88462,0.53,0.468,0.641,0.543,0.534,0.596,0.539,0.537,False,-1.78,False,0.68,False,1.72,True
D08,O,-1,3,380,32.435,-8.897,26.34,9.81,-186.21,0.986,ok,0.95333,0.90884,0.42,1.423,0.416,0.428,0.452,0.457,0.424,0.468,False,0.53,False,-0.94,False,-1.11,True
D08,O,0,-4,380,32.383,-8.239,27.28,9.7774,-179.2,0.9943,ok,0.95306,0.90832,0.42,1.275,0.449,0.444,0.463,0.444,0.42,0.443,False,0.47,False,-0.48,False,-0.46,True
D08,O,0,0,380,31.172,-6.248,30.36,9.862,-162.44,0.9959,ok,0.94622,0.89534,0.48,0.279,0.497,0.503,0.485,0.483,0.49,0.494,False,-0.82,False,0.92,False,1.66,True
D08,O,0,2,380,30.347,-6.932,27.58,9.8551,-178.67,0.9934,ok,0.94102,0.88552,0.53,0.957,0.661,0.681,0.529,0.555,0.539,0.609,False,-1.7,False,0.44,False,-0.26,True
D08,O,2,-3,380,32.134,-7.603,28.1,9.7286,-173.13,0.9779,ok,0.95173,0.90578,0.43,0.767,0.473,0.498,0.506,0.43,0.452,0.455,False,0.21,False,-0.03,False,0.1,True
D08,O,2,-1,380,32.724,-6.275,27.81,9.8947,-177.9,0.9889,ok,0.95482,0.91169,0.4,0.147,0.405,0.415,0.407,0.429,0.403,0.455,False,0.84,False,0.9,False,-0.1,True
D08,O,2,2,380,33.164,-6.498,27.6,9.8692,-178.79,0.996,ok,0.95701,0.91586,0.38,0.685,0.415,0.515,0.389,0.473,0.409,0.447,False,1.31,False,0.74,False,-0.24,True
D08,O,3,0,380,31.483,-6.572,28.74,9.7583,-169.78,0.9802,ok,0.94807,0.89883,0.46,0.55,0.478,0.465,0.527,0.542,0.527,0.583,False,-0.49,False,0.69,False,0.54,True
D23,O,-4,-1,380,29.083,-8.322,36.18,9.6862,-133.85,0.9762,ok,0.9321,0.86881,0.61,1.418,0.664,0.655,0.658,0.687,0.63,0.612,False,-2.02,False,-1.12,False,-1.07,True
D23,O,-3,-3,380,31.257,-9.721,42.12,9.7797,-116.09,0.9804,ok,0.94673,0.8963,0.48,1.299,0.479,0.495,0.505,0.537,0.494,0.562,False,-0.46,False,-2.68,False,0.17,True
D23,O,-3,0,380,32.936,-7.292,42.05,9.7898,-116.4,0.9936,ok,0.95589,0.91372,0.39,0.981,0.403,0.396,0.416,0.395,0.394,0.398,False,0.75,False,0.02,False,0.16,True
D23,O,-3,2,380,30.942,-7.466,35.49,9.7281,-137.06,0.9939,ok,0.94482,0.89269,0.49,0.935,0.505,0.494,0.515,0.545,0.541,0.54,False,-0.68,False,-0.17,False,-1.22,True
D23,O,-1,-3,380,30.964,-9.174,45.89,9.8252,-107.06,0.9321,ok,0.94496,0.89294,0.49,2.05,0.557,0.553,0.621,0.677,0.617,0.497,False,-0.67,False,-2.07,False,0.96,True
D23,O,-1,-1,380,30.056,-7.066,44.36,9.9555,-112.21,0.933,ok,0.93908,0.88186,0.55,0.87,0.681,0.603,0.617,0.581,0.548,0.658,False,-1.32,False,0.28,False,0.64,True
D23,O,-1,3,380,31.848,-7.954,35.16,9.9054,-140.86,0.9906,ok,0.95015,0.90278,0.44,1.069,0.51,0.487,0.5,0.457,0.445,0.495,False,-0.03,False,-0.71,False,-1.29,True
D23,O,0,-4,380,32.196,-8.017,38.29,9.8096,-128.09,0.985,ok,0.95206,0.90642,0.43,0.983,0.441,0.45,0.431,0.431,0.457,0.469,False,0.22,False,-0.78,False,-0.63,True
D23,O,0,0,380,29.911,-6.744,46.64,9.9725,-106.92,0.9576,ok,0.93808,0.88,0.56,0.533,0.58,0.61,0.641,0.617,0.603,0.56,False,-1.42,False,0.63,False,1.12,True
D23,O,0,2,380,32.627,-6.911,40.54,9.7831,-120.67,0.9743,ok,0.95433,0.91074,0.41,0.894,0.413,0.406,0.43,0.427,0.44,0.425,False,0.53,False,0.45,False,-0.16,True
D23,O,2,-3,380,32.794,-7.334,37.81,9.8753,-130.6,0.9913,ok,0.95518,0.91237,0.4,1.018,0.422,0.445,0.453,0.424,0.422,0.399,False,0.65,False,-0.02,False,-0.73,True
D23,O,2,-1,380,31.937,-6.962,42.12,9.9478,-118.08,0.9943,ok,0.95065,0.90373,0.44,0.464,0.444,0.467,0.458,0.459,0.442,0.444,False,0.03,False,0.39,False,0.17,True
D23,O,2,2,380,34.566,-6.487,42.37,9.7892,-115.51,0.9967,ok,0.9633,0.92794,0.32,0.337,0.394,0.402,0.487,0.413,0.33,0.421,False,1.92,False,0.92,False,0.23,True
D23,O,3,0,380,34.394,-6.538,37.93,9.7989,-129.17,0.9844,ok,0.96258,0.92656,0.33,0.297,0.362,0.348,0.337,0.333,0.349,0.336,False,1.8,False,0.86,False,-0.71,True
D24,O,-4,-1,380,29.868,-8.519,41.34,9.758,-118.03,0.9791,ok,0.93778,0.87944,0.56,1.689,0.575,0.564,0.558,0.604,0.581,0.573,False,-1.45,False,-0.68,False,0.14,True
D24,O,-3,-3,380,31.996,-9.754,37.35,9.7673,-130.75,0.9161,ok,0.95097,0.90435,0.44,1.475,0.476,0.458,0.441,0.444,0.469,0.474,False,0.31,False,-2.04,False,-1.04,True
D24,O,-3,0,380,32.033,-7.907,38.19,9.7245,-127.31,0.9908,ok,0.95117,0.90473,0.43,1.493,0.438,0.437,0.445,0.457,0.45,0.452,False,0.34,False,-0.01,False,-0.79,True
D24,O,-3,2,380,29.014,-7.995,40.4,9.8324,-121.69,0.9459,ok,0.93158,0.86783,0.62,1.439,0.704,0.693,0.631,0.626,0.671,0.616,False,-2.16,False,-0.11,False,-0.14,True
D24,O,-1,-3,380,31.671,-8.967,39.5,9.7842,-123.84,0.979,ok,0.94915,0.90088,0.45,0.904,0.571,0.478,0.499,0.607,0.457,0.559,False,0.04,False,-1.17,False,-0.4,True
D24,O,-1,-1,380,31.376,-6.944,44.23,9.8525,-111.39,0.8788,ok,0.94744,0.89764,0.47,0.963,0.59,0.518,0.618,0.612,0.469,0.554,False,-0.2,False,1.05,False,0.99,True
D24,O,-1,3,380,32.741,-8.506,38.16,9.8243,-128.72,0.9584,ok,0.95491,0.91185,0.4,1.166,0.44,0.456,0.422,0.415,0.403,0.412,False,0.93,False,-0.67,False,-0.8,True
D24,O,0,-4,380,33.284,-8.225,42.95,9.7578,-113.59,0.9652,ok,0.95758,0.91697,0.38,1.417,0.408,0.383,0.403,0.378,0.438,0.402,False,1.38,False,-0.36,False,0.61,True
D24,O,0,0,380,30.201,-6.855,43.37,9.9076,-114.23,0.976,ok,0.94005,0.8837,0.54,0.852,0.564,0.57,0.591,0.552,0.589,0.539,False,-1.17,False,1.15,False,0.74,True
D24,O,0,2,380,32.125,-6.539,41.84,9.838,-117.58,0.8615,ok,0.95168,0.90569,0.43,0.601,0.51,0.481,0.43,0.456,0.493,0.506,False,0.42,False,1.5,False,0.29,True
D24,O,2,-3,380,31.565,-7.892,40.19,9.7933,-121.84,0.9857,ok,0.94854,0.89973,0.46,0.976,0.475,0.463,0.478,0.477,0.472,0.463,False,-0.04,False,0.01,False,-0.2,True
D24,O,2,-1,380,33.118,-6.458,45.97,9.8985,-107.66,0.9964,ok,0.95678,0.91544,0.38,0.57,0.424,0.399,0.386,0.387,0.422,0.406,False,1.24,False,1.59,False,1.5,True
D24,O,2,2,380,28.821,-7.31,43.91,9.8495,-112.15,0.9869,ok,0.93009,0.86507,0.63,1.07,0.654,0.658,0.697,0.709,0.74,0.63,False,-2.31,False,0.65,False,0.9,True
D24,O,3,0,380,31.525,-7.498,40.04,9.8525,-123.04,0.9878,ok,0.94831,0.89929,0.46,0.6,0.462,0.472,0.485,0.472,0.479,0.468,False,-0.08,False,0.44,False,-0.24,True

File: res/csv/data.csv
Wafer,Band,Row,Col,Width_nm,ER_dB,IL_dB,Vpi_V,FSR_nm,dlam_dV_pm_per_V,vpi_status,amplitude_ratio_k,power_split_ratio,imbalance_dB,mzm_loss_dB,is_outlier_ER_dB,robust_z_ER_dB,is_outlier_IL_dB,robust_z_IL_dB,is_outlier_Vpi_V,robust_z_Vpi_V,is_trusted
D07,C,-4,-1,450,34.371,-10.923,32.63,14.2551,-218.4,ok,0.96248,0.92637,0.33,0.739,False,-2.71,False,-0.97,True,-3.82,False
D07,C,-3,-3,450,39.212,-9.741,35.35,14.2148,-201.05,ok,0.97834,0.95715,0.19,0.826,False,1.9,False,0.69,False,0.82,True
D07,C,-3,0,450,38.696,-9.875,36.11,14.1636,-196.1,ok,0.97703,0.95458,0.2,0.641,False,1.41,False,0.51,False,2.12,True
D07,C,-3,2,450,36.72,-12.361,34.56,14.3791,-208.04,ok,0.97124,0.94331,0.25,0.832,False,-0.48,False,-2.98,False,-0.53,True
D07,C,-1,-3,450,38.416,-9.987,34.91,14.344,-205.43,ok,0.97628,0.95313,0.21,0.749,False,1.14,False,0.35,False,0.07,True
D07,C,-1,-1,450,36.597,-10.028,34.86,14.272,-204.71,ok,0.97084,0.94253,0.26,0.217,False,-0.59,False,0.29,False,-0.02,True
D07,C,-1,3,450,36.881,-10.702,31.31,14.2248,-227.18,ok,0.97176,0.94433,0.25,0.687,False,-0.32,False,-0.66,True,-6.08,False
D07,C,0,-4,450,38.014,-11.385,34.44,14.1879,-205.98,ok,0.97517,0.95096,0.22,0.338,False,0.76,False,-1.61,False,-0.73,True
D07,C,0,0,450,37.603,-10.471,35.47,14.2603,-201.0,ok,0.97399,0.94865,0.23,0.245,False,0.37,False,-0.33,False,1.02,True
D07,C,0,2,450,36.939,-9.158,34.99,14.5205,-207.5,ok,0.97195,0.94469,0.25,0.34,False,-0.27,False,1.51,False,0.2,True
D07,C,2,-3,450,40.336,-10.869,35.07,14.2345,-202.94,ok,0.98094,0.96225,0.17,0.079,False,2.97,False,-0.89,False,0.34,True
D07,C,2,-1,450,37.159,-9.427,29.68,14.499,-244.24,ok,0.97264,0.94603,0.24,0.212,False,-0.06,False,1.13,True,-8.86,False
D07,C,2,2,450,37.279,-10.442,34.88,14.316,-205.23,ok,0.97301,0.94675,0.24,-0.038,False,0.06,False,-0.29,False,0.02,True
D07,C,3,0,450,36.389,-9.808,34.51,14.4734,-209.72,ok,0.97014,0.94118,0.26,0.269,False,-0.79,False,0.6,False,-0.61,True
D08,C,-4,-1,450,36.843,-9.738,32.32,14.221,-220.01,ok,0.97164,0.94409,0.25,0.503,False,-0.23,False,0.71,False,-1.34,True
D08,C,-3,-3,450,37.06,-9.853,32.69,14.3109,-218.92,ok,0.97233,0.94543,0.24,0.725,False,-0.02,False,0.56,False,-1.08,True
D08,C,-3,0,450,36.589,-10.323,34.18,14.2406,-208.32,ok,0.97081,0.94248,0.26,0.078,False,-0.48,False,-0.06,False,-0.02,True
D08,C,-3,2,450,37.113,-12.083,31.92,14.1821,-222.17,ok,0.9725,0.94575,0.24,0.089,False,0.03,False,-2.39,False,-1.62,True
D08,C,-1,-3,450,35.932,-10.292,32.08,14.3754,-224.07,ok,0.96856,0.9381,0.28,0.271,False,-1.11,False,-0.02,False,-1.51,True
D08,C,-1,-1,450,35.448,-9.162,37.23,14.2729,-191.68,ok,0.96678,0.93467,0.29,0.331,False,-1.58,False,1.48,False,2.13,True
D08,C,-1,3,450,37.911,-10.763,34.98,14.162,-202.41,ok,0.97488,0.95039,0.22,0.513,False,0.8,False,-0.64,False,0.54,True
D08,C,0,-4,450,39.026,-12.481,36.13,14.3905,-199.12,ok,0.97787,0.95624,0.19,0.614,False,1.88,False,-2.92,False,1.35,True
D08,C,0,0,450,37.349,-9.8,33.14,14.2229,-214.56,ok,0.97323,0.94717,0.24,-0.048,False,0.26,False,0.63,False,-0.76,True
D08,C,0,2,450,36.498,-9.744,34.82,14.2086,-204.04,ok,0.97051,0.94189,0.26,0.331,False,-0.56,False,0.71,False,0.43,True
D08,C,2,-3,450,38.493,-11.849,35.05,14.2468,-203.22,ok,0.97649,0.95353,0.21,0.053,False,1.37,False,-2.08,False,0.59,True
D08,C,2,-1,450,39.186,-9.867,33.45,14.1746,-211.9,ok,0.97827,0.95702,0.19,-0.092,False,2.04,False,0.54,False,-0.54,True
D08,C,2,2,450,36.272,-11.982,34.25,14.2355,-207.84,ok,0.96974,0.9404,0.27,0.117,False,-0.78,False,-2.26,False,0.02,True
D08,C,3,0,450,37.102,-10.264,34.38,14.2148,-206.71,ok,0.97246,0.94569,0.24,0.085,False,0.02,False,0.02,False,0.12,True
D08,O,-4,-1,380,29.897,-8.174,26.78,9.6555,-180.3,ok,0.93798,0.87981,0.56,1.317,False,-2.18,False,-0.43,False,-0.81,True
D08,O,-3,-3,380,30.202,-9.367,29.32,9.7811,-166.8,ok,0.94006,0.88371,0.54,1.832,False,-1.86,False,-1.27,False,0.94,True
D08,O,-3,0,380,31.749,-8.149,29.5,9.8193,-166.41,ok,0.94959,0.90173,0.45,1.506,False,-0.21,False,-0.41,False,1.06,True
D08,O,-3,2,380,32.285,-8.518,26.46,9.8762,-186.65,ok,0.95254,0.90733,0.42,1.451,False,0.37,False,-0.67,False,-1.03,True
D08,O,-1,-3,380,32.17,-7.512,28.49,9.8279,-172.51,ok,0.95192,0.90615,0.43,1.943,False,0.24,False,0.03,False,0.37,True
D08,O,-1,-1,380,30.274,-6.595,30.46,9.8417,-161.57,ok,0.94054,0.88462,0.53,0.468,False,-1.78,False,0.68,False,1.72,True
D08,O,-1,3,380,32.435,-8.897,26.34,9.81,-186.21,ok,0.95333,0.90884,0.42,1.423,False,0.53,False,-0.94,False,-1.11,True
D08,O,0,-4,380,32.383,-8.239,27.28,9.7774,-179.2,ok,0.95306,0.90832,0.42,1.275,False,0.47,False,-0.48,False,-0.46,True
D08,O,0,0,380,31.172,-6.248,30.36,9.862,-162.44,ok,0.94622,0.89534,0.48,0.279,False,-0.82,False,0.92,False,1.66,True
D08,O,0,2,380,30.347,-6.932,27.58,9.8551,-178.67,ok,0.94102,0.88552,0.53,0.957,False,-1.7,False,0.44,False,-0.26,True
D08,O,2,-3,380,32.134,-7.603,28.1,9.7286,-173.13,ok,0.95173,0.90578,0.43,0.767,False,0.21,False,-0.03,False,0.1,True
D08,O,2,-1,380,32.724,-6.275,27.81,9.8947,-177.9,ok,0.95482,0.91169,0.4,0.147,False,0.84,False,0.9,False,-0.1,True
D08,O,2,2,380,33.164,-6.498,27.6,9.8692,-178.79,ok,0.95701,0.91586,0.38,0.685,False,1.31,False,0.74,False,-0.24,True
D08,O,3,0,380,31.483,-6.572,28.74,9.7583,-169.78,ok,0.94807,0.89883,0.46,0.55,False,-0.49,False,0.69,False,0.54,True
D23,O,-4,-1,380,29.083,-8.322,36.18,9.6862,-133.85,ok,0.9321,0.86881,0.61,1.418,False,-2.02,False,-1.12,False,-1.07,True
D23,O,-3,-3,380,31.257,-9.721,42.12,9.7797,-116.09,ok,0.94673,0.8963,0.48,1.299,False,-0.46,False,-2.68,False,0.17,True
D23,O,-3,0,380,32.936,-7.292,42.05,9.7898,-116.4,ok,0.95589,0.91372,0.39,0.981,False,0.75,False,0.02,False,0.16,True
D23,O,-3,2,380,30.942,-7.466,35.49,9.7281,-137.06,ok,0.94482,0.89269,0.49,0.935,False,-0.68,False,-0.17,False,-1.22,True
D23,O,-1,-3,380,30.964,-9.174,45.89,9.8252,-107.06,ok,0.94496,0.89294,0.49,2.05,False,-0.67,False,-2.07,False,0.96,True
D23,O,-1,-1,380,30.056,-7.066,44.36,9.9555,-112.21,ok,0.93908,0.88186,0.55,0.87,False,-1.32,False,0.28,False,0.64,True
D23,O,-1,3,380,31.848,-7.954,35.16,9.9054,-140.86,ok,0.95015,0.90278,0.44,1.069,False,-0.03,False,-0.71,False,-1.29,True
D23,O,0,-4,380,32.196,-8.017,38.29,9.8096,-128.09,ok,0.95206,0.90642,0.43,0.983,False,0.22,False,-0.78,False,-0.63,True
D23,O,0,0,380,29.911,-6.744,46.64,9.9725,-106.92,ok,0.93808,0.88,0.56,0.533,False,-1.42,False,0.63,False,1.12,True
D23,O,0,2,380,32.627,-6.911,40.54,9.7831,-120.67,ok,0.95433,0.91074,0.41,0.894,False,0.53,False,0.45,False,-0.16,True
D23,O,2,-3,380,32.794,-7.334,37.81,9.8753,-130.6,ok,0.95518,0.91237,0.4,1.018,False,0.65,False,-0.02,False,-0.73,True
D23,O,2,-1,380,31.937,-6.962,42.12,9.9478,-118.08,ok,0.95065,0.90373,0.44,0.464,False,0.03,False,0.39,False,0.17,True
D23,O,2,2,380,34.566,-6.487,42.37,9.7892,-115.51,ok,0.9633,0.92794,0.32,0.337,False,1.92,False,0.92,False,0.23,True
D23,O,3,0,380,34.394,-6.538,37.93,9.7989,-129.17,ok,0.96258,0.92656,0.33,0.297,False,1.8,False,0.86,False,-0.71,True
D24,O,-4,-1,380,29.868,-8.519,41.34,9.758,-118.03,ok,0.93778,0.87944,0.56,1.689,False,-1.45,False,-0.68,False,0.14,True
D24,O,-3,-3,380,31.996,-9.754,37.35,9.7673,-130.75,ok,0.95097,0.90435,0.44,1.475,False,0.31,False,-2.04,False,-1.04,True
D24,O,-3,0,380,32.033,-7.907,38.19,9.7245,-127.31,ok,0.95117,0.90473,0.43,1.493,False,0.34,False,-0.01,False,-0.79,True
D24,O,-3,2,380,29.014,-7.995,40.4,9.8324,-121.69,ok,0.93158,0.86783,0.62,1.439,False,-2.16,False,-0.11,False,-0.14,True
D24,O,-1,-3,380,31.671,-8.967,39.5,9.7842,-123.84,ok,0.94915,0.90088,0.45,0.904,False,0.04,False,-1.17,False,-0.4,True
D24,O,-1,-1,380,31.376,-6.944,44.23,9.8525,-111.39,ok,0.94744,0.89764,0.47,0.963,False,-0.2,False,1.05,False,0.99,True
D24,O,-1,3,380,32.741,-8.506,38.16,9.8243,-128.72,ok,0.95491,0.91185,0.4,1.166,False,0.93,False,-0.67,False,-0.8,True
D24,O,0,-4,380,33.284,-8.225,42.95,9.7578,-113.59,ok,0.95758,0.91697,0.38,1.417,False,1.38,False,-0.36,False,0.61,True
D24,O,0,0,380,30.201,-6.855,43.37,9.9076,-114.23,ok,0.94005,0.8837,0.54,0.852,False,-1.17,False,1.15,False,0.74,True
D24,O,0,2,380,32.125,-6.539,41.84,9.838,-117.58,ok,0.95168,0.90569,0.43,0.601,False,0.42,False,1.5,False,0.29,True
D24,O,2,-3,380,31.565,-7.892,40.19,9.7933,-121.84,ok,0.94854,0.89973,0.46,0.976,False,-0.04,False,0.01,False,-0.2,True
D24,O,2,-1,380,33.118,-6.458,45.97,9.8985,-107.66,ok,0.95678,0.91544,0.38,0.57,False,1.24,False,1.59,False,1.5,True
D24,O,2,2,380,28.821,-7.31,43.91,9.8495,-112.15,ok,0.93009,0.86507,0.63,1.07,False,-2.31,False,0.65,False,0.9,True
D24,O,3,0,380,31.525,-7.498,40.04,9.8525,-123.04,ok,0.94831,0.89929,0.46,0.6,False,-0.08,False,0.44,False,-0.24,True

File: res/csv/data_by_date_D24.csv
Date,Wafer,Band,Row,Col,Width_nm,Length_um,ER_dB,IL_dB,Vpi_V,Vpi_L_V_cm,FSR_nm,dlam_dV_pm_per_V,R2_dlam_vs_V,quality_grade,vpi_status,amplitude_ratio_k,power_split_ratio,imbalance_dB,mzm_loss_dB,imbalance_V-2.00_dB,imbalance_V-1.50_dB,imbalance_V-1.00_dB,imbalance_V-0.50_dB,imbalance_V+0.00_dB,imbalance_V+0.50_dB,reason_ER_dB,out_of_bound_ER_dB,reason_IL_dB,out_of_bound_IL_dB,reason_Vpi_V,out_of_bound_Vpi_V,is_problematic
2019-05-31,D24,O,-4,-1,380,500,29.102,-8.821,,,9.7188,0.91,0.5966,F,slope_filter,0.93224,0.86907,0.61,1.694,0.617,0.617,0.619,0.611,0.61,0.623,,False,,False,"broken: |dλ/dV| < 10 pm/V (slope filter, |dλ/dV|=0.91)",True,True
2019-05-31,D24,O,-3,-3,380,500,32.241,-9.843,,,9.9242,0.28,0.0954,F,slope_filter,0.9523,0.90688,0.42,1.344,0.443,0.439,0.434,0.438,0.427,0.429,,False,,False,"broken: |dλ/dV| < 10 pm/V (slope filter, |dλ/dV|=0.28)",True,True
2019-05-31,D24,O,-3,0,380,500,31.9,-8.044,,,9.7826,0.27,0.0087,F,slope_filter,0.95044,0.90334,0.44,1.533,0.447,0.445,0.447,0.451,0.454,0.442,,False,,False,"broken: |dλ/dV| < 10 pm/V (slope filter, |dλ/dV|=0.27)",True,True
2019-05-31,D24,O,-3,2,380,500,29.778,-8.036,,,9.7556,1.33,0.7216,F,slope_filter,0.93716,0.87826,0.56,1.465,0.568,0.587,0.59,0.58,0.625,0.633,,False,,False,"broken: |dλ/dV| < 10 pm/V (slope filter, |dλ/dV|=1.33)",True,True
2019-05-31,D24,O,-1,-3,380,500,30.524,-8.673,,,9.8207,0.61,0.3039,F,slope_filter,0.94218,0.8877,0.52,0.428,0.521,0.526,0.526,0.534,0.527,0.56,,False,,False,"broken: |dλ/dV| < 10 pm/V (slope filter, |dλ/dV|=0.61)",True,True
2019-05-31,D24,O,-1,-1,380,500,29.688,-6.785,,,9.8801,0.3,0.0676,F,slope_filter,0.93652,0.87707,0.57,0.846,0.602,0.572,0.581,0.592,0.596,0.593,,False,,False,"broken: |dλ/dV| < 10 pm/V (slope filter, |dλ/dV|=0.30)",True,True
2019-05-31,D24,O,-1,3,380,500,32.253,-8.525,,,9.7756,1.76,0.2119,F,slope_filter,0.95237,0.907,0.42,1.146,0.426,0.428,0.428,0.424,0.426,0.427,,False,,False,"broken: |dλ/dV| < 10 pm/V (slope filter, |dλ/dV|=1.76)",True,True
2019-05-31,D24,O,0,-4,380,500,32.91,-8.239,,,9.9109,-1.84,0.3511,F,slope_filter,0.95576,0.91348,0.39,1.557,0.394,0.409,0.421,0.395,0.399,0.396,,False,,False,"broken: |dλ/dV| < 10 pm/V (slope filter, |dλ/dV|=1.84)",True,True
2019-05-31,D24,O,0,0,380,500,29.881,-6.785,,,9.9189,-0.57,0.2086,F,slope_filter,0.93787,0.87961,0.56,0.775,0.584,0.573,0.574,0.575,0.564,0.557,,False,,False,"broken: |dλ/dV| < 10 pm/V (slope filter, |dλ/dV|=0.57)",True,True
2019-05-31,D24,O,0,2,380,500,31.358,-6.643,,,9.8104,0.11,0.0287,F,slope_filter,0.94733,0.89744,0.47,0.78,0.478,0.47,0.485,0.484,0.487,0.479,,False,,False,"broken: |dλ/dV| < 10 pm/V (slope filter, |dλ/dV|=0.11)",True,True
2019-05-31,D24,O,2,-3,380,500,31.543,-7.891,,,9.8356,3.44,0.2379,F,slope_filter,0.94841,0.89949,0.46,0.95,0.462,0.465,0.461,0.462,0.465,0.473,,False,,False,"broken: |dλ/dV| < 10 pm/V (slope filter, |dλ/dV|=3.44)",True,True
2019-05-31,D24,O,2,-1,380,500,31.925,-6.389,,,9.8718,0.87,0.2371,F,slope_filter,0.95058,0.9036,0.44,0.311,0.449,0.453,0.441,0.448,0.452,0.442,,False,,False,"broken: |dλ/dV| < 10 pm/V (slope filter, |dλ/dV|=0.87)",True,True
2019-05-31,D24,O,2,2,380,500,28.69,-7.481,,,9.8304,-0.88,0.0631,F,slope_filter,0.92907,0.86317,0.64,1.404,0.664,0.639,0.644,0.674,0.672,0.682,,False,,False,"broken: |dλ/dV| < 10 pm/V (slope filter, |dλ/dV|=0.88)",True,True
2019-05-31,D24,O,3,0,380,500,31.412,-7.55,,,9.9046,-0.71,0.2172,F,slope_filter,0.94765,0.89804,0.47,0.783,0.467,0.475,0.478,0.476,0.473,0.477,,False,,False,"broken: |dλ/dV| < 10 pm/V (slope filter, |dλ/dV|=0.71)",True,True
2019-06-03,D24,O,-4,-1,380,500,29.868,-8.519,41.34,2.067,9.758,-118.03,0.9791,B,ok,0.93778,0.87944,0.56,1.689,0.575,0.564,0.558,0.604,0.581,0.573,,False,,False,,False,False
2019-06-03,D24,O,-3,-3,380,500,31.996,-9.754,37.35,1.8675,9.7673,-130.75,0.9161,C,ok,0.95097,0.90435,0.44,1.475,0.476,0.458,0.441,0.444,0.469,0.474,,False,,False,,False,False
2019-06-03,D24,O,-3,0,380,500,32.033,-7.907,38.19,1.9095,9.7245,-127.31,0.9908,A,ok,0.95117,0.90473,0.43,1.493,0.438,0.437,0.445,0.457,0.45,0.452,,False,,False,,False,False
2019-06-03,D24,O,-3,2,380,500,29.014,-7.995,40.4,2.02,9.8324,-121.69,0.9459,C,ok,0.93158,0.86783,0.62,1.439,0.704,0.693,0.631,0.626,0.671,0.616,,False,,False,,False,False
2019-06-03,D24,O,-1,-3,380,500,31.671,-8.967,39.5,1.975,9.7842,-123.84,0.979,B,ok,0.94915,0.90088,0.45,0.904,0.571,0.478,0.499,0.607,0.457,0.559,,False,,False,,False,False
2019-06-03,D24,O,-1,-1,380,500,31.376,-6.944,44.23,2.2115,9.8525,-111.39,0.8788,D,ok,0.94744,0.89764,0.47,0.963,0.59,0.518,0.618,0.612,0.469,0.554,,False,,False,,False,False
2019-06-03,D24,O,-1,3,380,500,32.741,-8.506,38.16,1.908,9.8243,-128.72,0.9584,B,ok,0.95491,0.91185,0.4,1.166,0.44,0.456,0.422,0.415,0.403,0.412,,False,,False,,False,False
2019-06-03,D24,O,0,-4,380,500,33.284,-8.225,42.95,2.1475,9.7578,-113.59,0.9652,B,ok,0.95758,0.91697,0.38,1.417,0.408,0.383,0.403,0.378,0.438,0.402,,False,,False,,False,False
2019-06-03,D24,O,0,0,380,500,30.201,-6.855,43.37,2.1685,9.9076,-114.23,0.976,B,ok,0.94005,0.8837,0.54,0.852,0.564,0.57,0.591,0.552,0.589,0.539,,False,,False,,False,False
2019-06-03,D24,O,0,2,380,500,32.125,-6.539,41.84,2.092,9.838,-117.58,0.8615,D,ok,0.95168,0.90569,0.43,0.601,0.51,0.481,0.43,0.456,0.493,0.506,,False,,False,,False,False
2019-06-03,D24,O,2,-3,380,500,31.565,-7.892,40.19,2.0095,9.7933,-121.84,0.9857,B,ok,0.94854,0.89973,0.46,0.976,0.475,0.463,0.478,0.477,0.472,0.463,,False,,False,,False,False
2019-06-03,D24,O,2,-1,380,500,33.118,-6.458,45.97,2.2985,9.8985,-107.66,0.9964,A,ok,0.95678,0.91544,0.38,0.57,0.424,0.399,0.386,0.387,0.422,0.406,,False,,False,,False,False
2019-06-03,D24,O,2,2,380,500,28.821,-7.31,43.91,2.1955,9.8495,-112.15,0.9869,B,ok,0.93009,0.86507,0.63,1.07,0.654,0.658,0.697,0.709,0.74,0.63,,False,,False,,False,False
2019-06-03,D24,O,3,0,380,500,31.525,-7.498,40.04,2.002,9.8525,-123.04,0.9878,B,ok,0.94831,0.89929,0.46,0.6,0.462,0.472,0.485,0.472,0.479,0.468,,False,,False,,False,False

File: res/csv/evaluation.csv
Date,Wafer,Band,Row,Col,Width_nm,Length_um,ER_dB,IL_dB,Vpi_V,Vpi_L_V_cm,R2_dlam_vs_V,quality_grade,imbalance_dB,mzm_loss_dB,overall,vpi_extraction,er_phys,il_phys,vpi_phys,er_z,il_z,vpi_z,linearity,imbalance,loss,notes,figures
2019-05-26,D08,O,-4,-1,380,500,29.897,-8.174,26.78,1.339,0.9859,B,0.56,1.317,PASS,PASS,PASS,PASS,PASS,PASS,PASS,PASS,PASS,OK,OK,,"/Users/gimhanseo/Desktop/공프/자동분석폴더/res/figures_per_die/2019-05-26/O-band/D08/(-4,-1).png"
2019-05-26,D08,O,-3,-3,380,500,30.202,-9.367,29.32,1.466,0.9977,A,0.54,1.832,PASS,PASS,PASS,PASS,PASS,PASS,PASS,PASS,PASS,OK,OK,,"/Users/gimhanseo/Desktop/공프/자동분석폴더/res/figures_per_die/2019-05-26/O-band/D08/(-3,-3).png"
2019-05-26,D08,O,-3,0,380,500,31.749,-8.149,29.5,1.475,0.9862,B,0.45,1.506,PASS,PASS,PASS,PASS,PASS,PASS,PASS,PASS,PASS,PASS,OK,,"/Users/gimhanseo/Desktop/공프/자동분석폴더/res/figures_per_die/2019-05-26/O-band/D08/(-3,0).png"
2019-05-26,D08,O,-3,2,380,500,32.285,-8.518,26.46,1.323,0.9878,B,0.42,1.451,PASS,PASS,PASS,PASS,PASS,PASS,PASS,PASS,PASS,PASS,OK,,"/Users/gimhanseo/Desktop/공프/자동분석폴더/res/figures_per_die/2019-05-26/O-band/D08/(-3,2).png"
2019-05-26,D08,O,-1,-3,380,500,32.17,-7.512,28.49,1.4245,0.9835,B,0.43,1.943,PASS,PASS,PASS,PASS,PASS,PASS,PASS,PASS,PASS,PASS,OK,,"/Users/gimhanseo/Desktop/공프/자동분석폴더/res/figures_per_die/2019-05-26/O-band/D08/(-1,-3).png"
2019-05-26,D08,O,-1,-1,380,500,30.274,-6.595,30.46,1.523,0.989,B,0.53,0.468,PASS,PASS,PASS,PASS,PASS,PASS,PASS,PASS,PASS,OK,PASS,,"/Users/gimhanseo/Desktop/공프/자동분석폴더/res/figures_per_die/2019-05-26/O-band/D08/(-1,-1).png"
2019-05-26,D08,O,-1,3,380,500,32.435,-8.897,26.34,1.317,0.986,B,0.42,1.423,PASS,PASS,PASS,PASS,PASS,PASS,PASS,PASS,PASS,PASS,OK,,"/Users/gimhanseo/Desktop/공프/자동분석폴더/res/figures_per_die/2019-05-26/O-band/D08/(-1,3).png"
2019-05-26,D08,O,0,-4,380,500,32.383,-8.239,27.28,1.364,0.9943,A,0.42,1.275,PASS,PASS,PASS,PASS,PASS,PASS,PASS,PASS,PASS,PASS,OK,,"/Users/gimhanseo/Desktop/공프/자동분석폴더/res/figures_per_die/2019-05-26/O-band/D08/(0,-4).png"
2019-05-26,D08,O,0,0,380,500,31.172,-6.248,30.36,1.518,0.9959,A,0.48,0.279,PASS,PASS,PASS,PASS,PASS,PASS,PASS,PASS,PASS,PASS,PASS,,"/Users/gimhanseo/Desktop/공프/자동분석폴더/res/figures_per_die/2019-05-26/O-band/D08/(0,0).png"
2019-05-26,D08,O,0,2,380,500,30.347,-6.932,27.58,1.379,0.9934,A,0.53,0.957,PASS,PASS,PASS,PASS,PASS,PASS,PASS,PASS,PASS,OK,PASS,,"/Users/gimhanseo/Desktop/공프/자동분석폴더/res/figures_per_die/2019-05-26/O-band/D08/(0,2).png"
2019-05-26,D08,O,2,-3,380,500,32.134,-7.603,28.1,1.405,0.9779,B,0.43,0.767,PASS,PASS,PASS,PASS,PASS,PASS,PASS,PASS,PASS,PASS,PASS,,"/Users/gimhanseo/Desktop/공프/자동분석폴더/res/figures_per_die/2019-05-26/O-band/D08/(2,-3).png"
2019-05-26,D08,O,2,-1,380,500,32.724,-6.275,27.81,1.3905,0.9889,B,0.4,0.147,PASS,PASS,PASS,PASS,PASS,PASS,PASS,PASS,PASS,PASS,PASS,,"/Users/gimhanseo/Desktop/공프/자동분석폴더/res/figures_per_die/2019-05-26/O-band/D08/(2,-1).png"
2019-05-26,D08,O,2,2,380,500,33.164,-6.498,27.6,1.38,0.996,A,0.38,0.685,PASS,PASS,PASS,PASS,PASS,PASS,PASS,PASS,PASS,PASS,PASS,,"/Users/gimhanseo/Desktop/공프/자동분석폴더/res/figures_per_die/2019-05-26/O-band/D08/(2,2).png"
2019-05-26,D08,O,3,0,380,500,31.483,-6.572,28.74,1.437,0.9802,B,0.46,0.55,PASS,PASS,PASS,PASS,PASS,PASS,PASS,PASS,PASS,PASS,PASS,,"/Users/gimhanseo/Desktop/공프/자동분석폴더/res/figures_per_die/2019-05-26/O-band/D08/(3,0).png"
2019-05-31,D23,O,-4,-1,380,500,27.875,-8.499,,,0.3499,F,0.7,1.654,FAIL,FAIL,PASS,PASS,FAIL,PASS,PASS,PASS,FAIL,OK,OK,"Vpi extraction failed (slope_filter); Linearity R²=0.350 (< 0.5, poor fit)","/Users/gimhanseo/Desktop/공프/자동분석폴더/res/figures_per_die/2019-05-31/O-band/D23/(-4,-1).png"
2019-05-31,D23,O,-3,-3,380,500,30.779,-9.741,,,0.3169,F,0.5,1.661,FAIL,FAIL,PASS,PASS,FAIL,PASS,PASS,PASS,FAIL,OK,OK,"Vpi extraction failed (slope_filter); Linearity R²=0.317 (< 0.5, poor fit)","/Users/gimhanseo/Desktop/공프/자동분석폴더/res/figures_per_die/2019-05-31/O-band/D23/(-3,-3).png"
2019-05-31,D23,O,-3,0,380,500,33.244,-7.332,,,0.0377,F,0.38,1.284,FAIL,FAIL,PASS,PASS,FAIL,PASS,PASS,PASS,FAIL,PASS,OK,"Vpi extraction failed (slope_filter); Linearity R²=0.038 (< 0.5, poor fit)","/Users/gimhanseo/Desktop/공프/자동분석폴더/res/figures_per_die/2019-05-31/O-band/D23/(-3,0).png"
2019-05-31,D23,O,-3,2,380,500,30.773,-7.382,,,0.4262,F,0.5,0.954,FAIL,FAIL,PASS,PASS,FAIL,PASS,PASS,PASS,FAIL,OK,PASS,"Vpi extraction failed (slope_filter); Linearity R²=0.426 (< 0.5, poor fit)","/Users/gimhanseo/Desktop/공프/자동분석폴더/res/figures_per_die/2019-05-31/O-band/D23/(-3,2).png"
2019-05-31,D23,O,-1,-3,380,500,31.699,-9.219,,,0.2821,F,0.45,1.614,FAIL,FAIL,PASS,PASS,FAIL,PASS,PASS,PASS,FAIL,PASS,OK,"Vpi extraction failed (slope_filter); Linearity R²=0.282 (< 0.5, poor fit)","/Users/gimhanseo/Desktop/공프/자동분석폴더/res/figures_per_die/2019-05-31/O-band/D23/(-1,-3).png"
2019-05-31,D23,O,-1,-1,380,500,30.992,-7.065,,,0.3142,F,0.49,0.522,FAIL,FAIL,PASS,PASS,FAIL,PASS,PASS,PASS,FAIL,PASS,PASS,"Vpi extraction failed (slope_filter); Linearity R²=0.314 (< 0.5, poor fit)","/Users/gimhanseo/Desktop/공프/자동분석폴더/res/figures_per_die/2019-05-31/O-band/D23/(-1,-1).png"
2019-05-31,D23,O,-1,3,380,500,32.503,-8.1,,,0.3706,F,0.41,1.229,FAIL,FAIL,PASS,PASS,FAIL,PASS,PASS,PASS,FAIL,PASS,OK,"Vpi extraction failed (slope_filter); Linearity R²=0.371 (< 0.5, poor fit)","/Users/gimhanseo/Desktop/공프/자동분석폴더/res/figures_per_die/2019-05-31/O-band/D23/(-1,3).png"
2019-05-31,D23,O,0,-4,380,500,31.825,-8.028,,,0.4622,F,0.45,1.0,FAIL,FAIL,PASS,PASS,FAIL,PASS,PASS,PASS,FAIL,PASS,OK,"Vpi extraction failed (slope_filter); Linearity R²=0.462 (< 0.5, poor fit)","/Users/gimhanseo/Desktop/공프/자동분석폴더/res/figures_per_die/2019-05-31/O-band/D23/(0,-4).png"
2019-05-31,D23,O,0,0,380,500,29.592,-6.775,,,0.0188,F,0.58,0.639,FAIL,FAIL,PASS,PASS,FAIL,PASS,PASS,PASS,FAIL,OK,PASS,"Vpi extraction failed (slope_filter); Linearity R²=0.019 (< 0.5, poor fit)","/Users/gimhanseo/Desktop/공프/자동분석폴더/res/figures_per_die/2019-05-31/O-band/D23/(0,0).png"
2019-05-31,D23,O,0,2,380,500,32.478,-6.919,,,0.1909,F,0.41,1.019,FAIL,FAIL,PASS,PASS,FAIL,PASS,PASS,PASS,FAIL,PASS,OK,"Vpi extraction failed (slope_filter); Linearity R²=0.191 (< 0.5, poor fit)","/Users/gimhanseo/Desktop/공프/자동분석폴더/res/figures_per_die/2019-05-31/O-band/D23/(0,2).png"
2019-05-31,D23,O,2,-3,380,500,33.422,-7.398,,,0.3542,F,0.37,0.963,FAIL,FAIL,PASS,PASS,FAIL,PASS,PASS,PASS,FAIL,PASS,PASS,"Vpi extraction failed (slope_filter); Linearity R²=0.354 (< 0.5, poor fit)","/Users/gimhanseo/Desktop/공프/자동분석폴더/res/figures_per_die/2019-05-31/O-band/D23/(2,-3).png"
2019-05-31,D23,O,2,-1,380,500,31.506,-6.857,,,0.1029,F,0.46,0.607,FAIL,FAIL,PASS,PASS,FAIL,PASS,PASS,PASS,FAIL,PASS,PASS,"Vpi extraction failed (slope_filter); Linearity R²=0.103 (< 0.5, poor fit)","/Users/gimhanseo/Desktop/공프/자동분석폴더/res/figures_per_die/2019-05-31/O-band/D23/(2,-1).png"
2019-05-31,D23,O,2,2,380,500,33.974,-6.436,,,0.0185,F,0.35,0.501,FAIL,FAIL,PASS,PASS,FAIL,PASS,PASS,PASS,FAIL,PASS,PASS,"Vpi extraction failed (slope_filter); Linearity R²=0.018 (< 0.5, poor fit)","/Users/gimhanseo/Desktop/공프/자동분석폴더/res/figures_per_die/2019-05-31/O-band/D23/(2,2).png"
2019-05-31,D23,O,3,0,380,500,34.457,-6.541,,,0.1497,F,0.33,0.357,FAIL,FAIL,PASS,PASS,FAIL,PASS,PASS,PASS,FAIL,PASS,PASS,"Vpi extraction failed (slope_filter); Linearity R²=0.150 (< 0.5, poor fit)","/Users/gimhanseo/Desktop/공프/자동분석폴더/res/figures_per_die/2019-05-31/O-band/D23/(3,0).png"
2019-05-31,D24,O,-4,-1,380,500,29.102,-8.821,,,0.5966,F,0.61,1.694,FAIL,FAIL,PASS,PASS,FAIL,PASS,PASS,PASS,CAUTION,OK,OK,"Vpi extraction failed (slope_filter); Linearity R²=0.597 (< 0.9, marginal)","/Users/gimhanseo/Desktop/공프/자동분석폴더/res/figures_per_die/2019-05-31/O-band/D24/(-4,-1).png"
2019-05-31,D24,O,-3,-3,380,500,32.241,-9.843,,,0.0954,F,0.42,1.344,FAIL,FAIL,PASS,PASS,FAIL,PASS,PASS,PASS,FAIL,PASS,OK,"Vpi extraction failed (slope_filter); Linearity R²=0.095 (< 0.5, poor fit)","/Users/gimhanseo/Desktop/공프/자동분석폴더/res/figures_per_die/2019-05-31/O-band/D24/(-3,-3).png"
2019-05-31,D24,O,-3,0,380,500,31.9,-8.044,,,0.0087,F,0.44,1.533,FAIL,FAIL,PASS,PASS,FAIL,PASS,PASS,PASS,FAIL,PASS,OK,"Vpi extraction failed (slope_filter); Linearity R²=0.009 (< 0.5, poor fit)","/Users/gimhanseo/Desktop/공프/자동분석폴더/res/figures_per_die/2019-05-31/O-band/D24/(-3,0).png"
2019-05-31,D24,O,-3,2,380,500,29.778,-8.036,,,0.7216,F,0.56,1.465,FAIL,FAIL,PASS,PASS,FAIL,PASS,PASS,PASS,CAUTION,OK,OK,"Vpi extraction failed (slope_filter); Linearity R²=0.722 (< 0.9, marginal)","/Users/gimhanseo/Desktop/공프/자동분석폴더/res/figures_per_die/2019-05-31/O-band/D24/(-3,2).png"
2019-05-31,D24,O,-1,-3,380,500,30.524,-8.673,,,0.3039,F,0.52,0.428,FAIL,FAIL,PASS,PASS,FAIL,PASS,PASS,PASS,FAIL,OK,PASS,"Vpi extraction failed (slope_filter); Linearity R²=0.304 (< 0.5, poor fit)","/Users/gimhanseo/Desktop/공프/자동분석폴더/res/figures_per_die/2019-05-31/O-band/D24/(-1,-3).png"
2019-05-31,D24,O,-1,-1,380,500,29.688,-6.785,,,0.0676,F,0.57,0.846,FAIL,FAIL,PASS,PASS,FAIL,PASS,PASS,PASS,FAIL,OK,PASS,"Vpi extraction failed (slope_filter); Linearity R²=0.068 (< 0.5, poor fit)","/Users/gimhanseo/Desktop/공프/자동분석폴더/res/figures_per_die/2019-05-31/O-band/D24/(-1,-1).png"
2019-05-31,D24,O,-1,3,380,500,32.253,-8.525,,,0.2119,F,0.42,1.146,FAIL,FAIL,PASS,PASS,FAIL,PASS,PASS,PASS,FAIL,PASS,OK,"Vpi extraction failed (slope_filter); Linearity R²=0.212 (< 0.5, poor fit)","/Users/gimhanseo/Desktop/공프/자동분석폴더/res/figures_per_die/2019-05-31/O-band/D24/(-1,3).png"
2019-05-31,D24,O,0,-4,380,500,32.91,-8.239,,,0.3511,F,0.39,1.557,FAIL,FAIL,PASS,PASS,FAIL,PASS,PASS,PASS,FAIL,PASS,OK,"Vpi extraction failed (slope_filter); Linearity R²=0.351 (< 0.5, poor fit)","/Users/gimhanseo/Desktop/공프/자동분석폴더/res/figures_per_die/2019-05-31/O-band/D24/(0,-4).png"
2019-05-31,D24,O,0,0,380,500,29.881,-6.785,,,0.2086,F,0.56,0.775,FAIL,FAIL,PASS,PASS,FAIL,PASS,PASS,PASS,FAIL,OK,PASS,"Vpi extraction failed (slope_filter); Linearity R²=0.209 (< 0.5, poor fit)","/Users/gimhanseo/Desktop/공프/자동분석폴더/res/figures_per_die/2019-05-31/O-band/D24/(0,0).png"
2019-05-31,D24,O,0,2,380,500,31.358,-6.643,,,0.0287,F,0.47,0.78,FAIL,FAIL,PASS,PASS,FAIL,PASS,PASS,PASS,FAIL,PASS,PASS,"Vpi extraction failed (slope_filter); Linearity R²=0.029 (< 0.5, poor fit)","/Users/gimhanseo/Desktop/공프/자동분석폴더/res/figures_per_die/2019-05-31/O-band/D24/(0,2).png"
2019-05-31,D24,O,2,-3,380,500,31.543,-7.891,,,0.2379,F,0.46,0.95,FAIL,FAIL,PASS,PASS,FAIL,PASS,PASS,PASS,FAIL,PASS,PASS,"Vpi extraction failed (slope_filter); Linearity R²=0.238 (< 0.5, poor fit)","/Users/gimhanseo/Desktop/공프/자동분석폴더/res/figures_per_die/2019-05-31/O-band/D24/(2,-3).png"
2019-05-31,D24,O,2,-1,380,500,31.925,-6.389,,,0.2371,F,0.44,0.311,FAIL,FAIL,PASS,PASS,FAIL,PASS,PASS,PASS,FAIL,PASS,PASS,"Vpi extraction failed (slope_filter); Linearity R²=0.237 (< 0.5, poor fit)","/Users/gimhanseo/Desktop/공프/자동분석폴더/res/figures_per_die/2019-05-31/O-band/D24/(2,-1).png"
2019-05-31,D24,O,2,2,380,500,28.69,-7.481,,,0.0631,F,0.64,1.404,FAIL,FAIL,PASS,PASS,FAIL,PASS,PASS,PASS,FAIL,OK,OK,"Vpi extraction failed (slope_filter); Linearity R²=0.063 (< 0.5, poor fit)","/Users/gimhanseo/Desktop/공프/자동분석폴더/res/figures_per_die/2019-05-31/O-band/D24/(2,2).png"
2019-05-31,D24,O,3,0,380,500,31.412,-7.55,,,0.2172,F,0.47,0.783,FAIL,FAIL,PASS,PASS,FAIL,PASS,PASS,PASS,FAIL,PASS,PASS,"Vpi extraction failed (slope_filter); Linearity R²=0.217 (< 0.5, poor fit)","/Users/gimhanseo/Desktop/공프/자동분석폴더/res/figures_per_die/2019-05-31/O-band/D24/(3,0).png"
2019-06-03,D23,O,-4,-1,380,500,29.083,-8.322,36.18,1.809,0.9762,B,0.61,1.418,PASS,PASS,PASS,PASS,PASS,PASS,PASS,PASS,PASS,OK,OK,,"/Users/gimhanseo/Desktop/공프/자동분석폴더/res/figures_per_die/2019-06-03/O-band/D23/(-4,-1).png"
2019-06-03,D23,O,-3,-3,380,500,31.257,-9.721,42.12,2.106,0.9804,B,0.48,1.299,PASS,PASS,PASS,PASS,PASS,PASS,PASS,PASS,PASS,PASS,OK,,"/Users/gimhanseo/Desktop/공프/자동분석폴더/res/figures_per_die/2019-06-03/O-band/D23/(-3,-3).png"
2019-06-03,D23,O,-3,0,380,500,32.936,-7.292,42.05,2.1025,0.9936,A,0.39,0.981,PASS,PASS,PASS,PASS,PASS,PASS,PASS,PASS,PASS,PASS,PASS,,"/Users/gimhanseo/Desktop/공프/자동분석폴더/res/figures_per_die/2019-06-03/O-band/D23/(-3,0).png"
2019-06-03,D23,O,-3,2,380,500,30.942,-7.466,35.49,1.7745,0.9939,A,0.49,0.935,PASS,PASS,PASS,PASS,PASS,PASS,PASS,PASS,PASS,PASS,PASS,,"/Users/gimhanseo/Desktop/공프/자동분석폴더/res/figures_per_die/2019-06-03/O-band/D23/(-3,2).png"
2019-06-03,D23,O,-1,-3,380,500,30.964,-9.174,45.89,2.2945,0.9321,C,0.49,2.05,WARN,PASS,PASS,PASS,PASS,PASS,PASS,PASS,WARN,PASS,WARN,"Linearity R²=0.932 (< 0.95); MZM loss 2.05 dB (>=2.0, high)","/Users/gimhanseo/Desktop/공프/자동분석폴더/res/figures_per_die/2019-06-03/O-band/D23/(-1,-3).png"
2019-06-03,D23,O,-1,-1,380,500,30.056,-7.066,44.36,2.218,0.933,C,0.55,0.87,WARN,PASS,PASS,PASS,PASS,PASS,PASS,PASS,WARN,OK,PASS,Linearity R²=0.933 (< 0.95),"/Users/gimhanseo/Desktop/공프/자동분석폴더/res/figures_per_die/2019-06-03/O-band/D23/(-1,-1).png"
2019-06-03,D23,O,-1,3,380,500,31.848,-7.954,35.16,1.758,0.9906,A,0.44,1.069,PASS,PASS,PASS,PASS,PASS,PASS,PASS,PASS,PASS,PASS,OK,,"/Users/gimhanseo/Desktop/공프/자동분석폴더/res/figures_per_die/2019-06-03/O-band/D23/(-1,3).png"
2019-06-03,D23,O,0,-4,380,500,32.196,-8.017,38.29,1.9145,0.985,B,0.43,0.983,PASS,PASS,PASS,PASS,PASS,PASS,PASS,PASS,PASS,PASS,PASS,,"/Users/gimhanseo/Desktop/공프/자동분석폴더/res/figures_per_die/2019-06-03/O-band/D23/(0,-4).png"
2019-06-03,D23,O,0,0,380,500,29.911,-6.744,46.64,2.332,0.9576,B,0.56,0.533,PASS,PASS,PASS,PASS,PASS,PASS,PASS,PASS,PASS,OK,PASS,,"/Users/gimhanseo/Desktop/공프/자동분석폴더/res/figures_per_die/2019-06-03/O-band/D23/(0,0).png"
2019-06-03,D23,O,0,2,380,500,32.627,-6.911,40.54,2.027,0.9743,B,0.41,0.894,PASS,PASS,PASS,PASS,PASS,PASS,PASS,PASS,PASS,PASS,PASS,,"/Users/gimhanseo/Desktop/공프/자동분석폴더/res/figures_per_die/2019-06-03/O-band/D23/(0,2).png"
2019-06-03,D23,O,2,-3,380,500,32.794,-7.334,37.81,1.8905,0.9913,A,0.4,1.018,PASS,PASS,PASS,PASS,PASS,PASS,PASS,PASS,PASS,PASS,OK,,"/Users/gimhanseo/Desktop/공프/자동분석폴더/res/figures_per_die/2019-06-03/O-band/D23/(2,-3).png"
2019-06-03,D23,O,2,-1,380,500,31.937,-6.962,42.12,2.106,0.9943,A,0.44,0.464,PASS,PASS,PASS,PASS,PASS,PASS,PASS,PASS,PASS,PASS,PASS,,"/Users/gimhanseo/Desktop/공프/자동분석폴더/res/figures_per_die/2019-06-03/O-band/D23/(2,-1).png"
2019-06-03,D23,O,2,2,380,500,34.566,-6.487,42.37,2.1185,0.9967,A,0.32,0.337,PASS,PASS,PASS,PASS,PASS,PASS,PASS,PASS,PASS,PASS,PASS,,"/Users/gimhanseo/Desktop/공프/자동분석폴더/res/figures_per_die/2019-06-03/O-band/D23/(2,2).png"
2019-06-03,D23,O,3,0,380,500,34.394,-6.538,37.93,1.8965,0.9844,B,0.33,0.297,PASS,PASS,PASS,PASS,PASS,PASS,PASS,PASS,PASS,PASS,PASS,,"/Users/gimhanseo/Desktop/공프/자동분석폴더/res/figures_per_die/2019-06-03/O-band/D23/(3,0).png"
2019-06-03,D24,O,-4,-1,380,500,29.868,-8.519,41.34,2.067,0.9791,B,0.56,1.689,PASS,PASS,PASS,PASS,PASS,PASS,PASS,PASS,PASS,OK,OK,,"/Users/gimhanseo/Desktop/공프/자동분석폴더/res/figures_per_die/2019-06-03/O-band/D24/(-4,-1).png"
2019-06-03,D24,O,-3,-3,380,500,31.996,-9.754,37.35,1.8675,0.9161,C,0.44,1.475,WARN,PASS,PASS,PASS,PASS,PASS,PASS,PASS,WARN,PASS,OK,Linearity R²=0.916 (< 0.95),"/Users/gimhanseo/Desktop/공프/자동분석폴더/res/figures_per_die/2019-06-03/O-band/D24/(-3,-3).png"
2019-06-03,D24,O,-3,0,380,500,32.033,-7.907,38.19,1.9095,0.9908,A,0.43,1.493,PASS,PASS,PASS,PASS,PASS,PASS,PASS,PASS,PASS,PASS,OK,,"/Users/gimhanseo/Desktop/공프/자동분석폴더/res/figures_per_die/2019-06-03/O-band/D24/(-3,0).png"
2019-06-03,D24,O,-3,2,380,500,29.014,-7.995,40.4,2.02,0.9459,C,0.62,1.439,WARN,PASS,PASS,PASS,PASS,PASS,PASS,PASS,WARN,OK,OK,Linearity R²=0.946 (< 0.95),"/Users/gimhanseo/Desktop/공프/자동분석폴더/res/figures_per_die/2019-06-03/O-band/D24/(-3,2).png"
2019-06-03,D24,O,-1,-3,380,500,31.671,-8.967,39.5,1.975,0.979,B,0.45,0.904,PASS,PASS,PASS,PASS,PASS,PASS,PASS,PASS,PASS,PASS,PASS,,"/Users/gimhanseo/Desktop/공프/자동분석폴더/res/figures_per_die/2019-06-03/O-band/D24/(-1,-3).png"
2019-06-03,D24,O,-1,-1,380,500,31.376,-6.944,44.23,2.2115,0.8788,D,0.47,0.963,WARN,PASS,PASS,PASS,PASS,PASS,PASS,PASS,CAUTION,PASS,PASS,"Linearity R²=0.879 (< 0.9, marginal)","/Users/gimhanseo/Desktop/공프/자동분석폴더/res/figures_per_die/2019-06-03/O-band/D24/(-1,-1).png"
2019-06-03,D24,O,-1,3,380,500,32.741,-8.506,38.16,1.908,0.9584,B,0.4,1.166,PASS,PASS,PASS,PASS,PASS,PASS,PASS,PASS,PASS,PASS,OK,,"/Users/gimhanseo/Desktop/공프/자동분석폴더/res/figures_per_die/2019-06-03/O-band/D24/(-1,3).png"
2019-06-03,D24,O,0,-4,380,500,33.284,-8.225,42.95,2.1475,0.9652,B,0.38,1.417,PASS,PASS,PASS,PASS,PASS,PASS,PASS,PASS,PASS,PASS,OK,,"/Users/gimhanseo/Desktop/공프/자동분석폴더/res/figures_per_die/2019-06-03/O-band/D24/(0,-4).png"
2019-06-03,D24,O,0,0,380,500,30.201,-6.855,43.37,2.1685,0.976,B,0.54,0.852,PASS,PASS,PASS,PASS,PASS,PASS,PASS,PASS,PASS,OK,PASS,,"/Users/gimhanseo/Desktop/공프/자동분석폴더/res/figures_per_die/2019-06-03/O-band/D24/(0,0).png"
2019-06-03,D24,O,0,2,380,500,32.125,-6.539,41.84,2.092,0.8615,D,0.43,0.601,WARN,PASS,PASS,PASS,PASS,PASS,PASS,PASS,CAUTION,PASS,PASS,"Linearity R²=0.862 (< 0.9, marginal)","/Users/gimhanseo/Desktop/공프/자동분석폴더/res/figures_per_die/2019-06-03/O-band/D24/(0,2).png"
2019-06-03,D24,O,2,-3,380,500,31.565,-7.892,40.19,2.0095,0.9857,B,0.46,0.976,PASS,PASS,PASS,PASS,PASS,PASS,PASS,PASS,PASS,PASS,PASS,,"/Users/gimhanseo/Desktop/공프/자동분석폴더/res/figures_per_die/2019-06-03/O-band/D24/(2,-3).png"
2019-06-03,D24,O,2,-1,380,500,33.118,-6.458,45.97,2.2985,0.9964,A,0.38,0.57,PASS,PASS,PASS,PASS,PASS,PASS,PASS,PASS,PASS,PASS,PASS,,"/Users/gimhanseo/Desktop/공프/자동분석폴더/res/figures_per_die/2019-06-03/O-band/D24/(2,-1).png"
2019-06-03,D24,O,2,2,380,500,28.821,-7.31,43.91,2.1955,0.9869,B,0.63,1.07,PASS,PASS,PASS,PASS,PASS,PASS,PASS,PASS,PASS,OK,OK,,"/Users/gimhanseo/Desktop/공프/자동분석폴더/res/figures_per_die/2019-06-03/O-band/D24/(2,2).png"
2019-06-03,D24,O,3,0,380,500,31.525,-7.498,40.04,2.002,0.9878,B,0.46,0.6,PASS,PASS,PASS,PASS,PASS,PASS,PASS,PASS,PASS,PASS,PASS,,"/Users/gimhanseo/Desktop/공프/자동분석폴더/res/figures_per_die/2019-06-03/O-band/D24/(3,0).png"
2019-07-12,D08,C,-4,-1,450,500,36.843,-9.738,32.32,1.616,0.9915,A,0.25,0.503,PASS,PASS,PASS,PASS,PASS,PASS,PASS,PASS,PASS,PASS,PASS,,"/Users/gimhanseo/Desktop/공프/자동분석폴더/res/figures_per_die/2019-07-12/C-band/D08/(-4,-1).png"
2019-07-12,D08,C,-3,-3,450,500,37.06,-9.853,32.69,1.6345,0.9924,A,0.24,0.725,PASS,PASS,PASS,PASS,PASS,PASS,PASS,PASS,PASS,PASS,PASS,,"/Users/gimhanseo/Desktop/공프/자동분석폴더/res/figures_per_die/2019-07-12/C-band/D08/(-3,-3).png"
2019-07-12,D08,C,-3,0,450,500,36.589,-10.323,34.18,1.709,0.9784,B,0.26,0.078,PASS,PASS,PASS,PASS,PASS,PASS,PASS,PASS,PASS,PASS,PASS,,"/Users/gimhanseo/Desktop/공프/자동분석폴더/res/figures_per_die/2019-07-12/C-band/D08/(-3,0).png"
2019-07-12,D08,C,-3,2,450,500,37.113,-12.083,31.92,1.596,0.9792,B,0.24,0.089,PASS,PASS,PASS,PASS,PASS,PASS,PASS,PASS,PASS,PASS,PASS,,"/Users/gimhanseo/Desktop/공프/자동분석폴더/res/figures_per_die/2019-07-12/C-band/D08/(-3,2).png"
2019-07-12,D08,C,-1,-3,450,500,35.932,-10.292,32.08,1.604,0.9811,B,0.28,0.271,PASS,PASS,PASS,PASS,PASS,PASS,PASS,PASS,PASS,PASS,PASS,,"/Users/gimhanseo/Desktop/공프/자동분석폴더/res/figures_per_die/2019-07-12/C-band/D08/(-1,-3).png"
2019-07-12,D08,C,-1,-1,450,500,35.448,-9.162,37.23,1.8615,0.9851,B,0.29,0.331,PASS,PASS,PASS,PASS,PASS,PASS,PASS,PASS,PASS,PASS,PASS,,"/Users/gimhanseo/Desktop/공프/자동분석폴더/res/figures_per_die/2019-07-12/C-band/D08/(-1,-1).png"
2019-07-12,D08,C,-1,3,450,500,37.911,-10.763,34.98,1.749,0.9901,A,0.22,0.513,PASS,PASS,PASS,PASS,PASS,PASS,PASS,PASS,PASS,PASS,PASS,,"/Users/gimhanseo/Desktop/공프/자동분석폴더/res/figures_per_die/2019-07-12/C-band/D08/(-1,3).png"
2019-07-12,D08,C,0,-4,450,500,39.026,-12.481,36.13,1.8065,0.995,A,0.19,0.614,PASS,PASS,PASS,PASS,PASS,PASS,PASS,PASS,PASS,PASS,PASS,,"/Users/gimhanseo/Desktop/공프/자동분석폴더/res/figures_per_die/2019-07-12/C-band/D08/(0,-4).png"
2019-07-12,D08,C,0,0,450,500,37.349,-9.8,33.14,1.657,0.9987,A,0.24,-0.048,PASS,PASS,PASS,PASS,PASS,PASS,PASS,PASS,PASS,PASS,PASS,,"/Users/gimhanseo/Desktop/공프/자동분석폴더/res/figures_per_die/2019-07-12/C-band/D08/(0,0).png"
2019-07-12,D08,C,0,2,450,500,36.498,-9.744,34.82,1.741,0.9866,B,0.26,0.331,PASS,PASS,PASS,PASS,PASS,PASS,PASS,PASS,PASS,PASS,PASS,,"/Users/gimhanseo/Desktop/공프/자동분석폴더/res/figures_per_die/2019-07-12/C-band/D08/(0,2).png"
2019-07-12,D08,C,2,-3,450,500,38.493,-11.849,35.05,1.7525,0.9796,B,0.21,0.053,PASS,PASS,PASS,PASS,PASS,PASS,PASS,PASS,PASS,PASS,PASS,,"/Users/gimhanseo/Desktop/공프/자동분석폴더/res/figures_per_die/2019-07-12/C-band/D08/(2,-3).png"
2019-07-12,D08,C,2,-1,450,500,39.186,-9.867,33.45,1.6725,0.9955,A,0.19,-0.092,PASS,PASS,PASS,PASS,PASS,PASS,PASS,PASS,PASS,PASS,PASS,,"/Users/gimhanseo/Desktop/공프/자동분석폴더/res/figures_per_die/2019-07-12/C-band/D08/(2,-1).png"
2019-07-12,D08,C,2,2,450,500,36.272,-11.982,34.25,1.7125,0.9926,A,0.27,0.117,PASS,PASS,PASS,PASS,PASS,PASS,PASS,PASS,PASS,PASS,PASS,,"/Users/gimhanseo/Desktop/공프/자동분석폴더/res/figures_per_die/2019-07-12/C-band/D08/(2,2).png"
2019-07-12,D08,C,3,0,450,500,37.102,-10.264,34.38,1.719,0.974,B,0.24,0.085,PASS,PASS,PASS,PASS,PASS,PASS,PASS,PASS,PASS,PASS,PASS,,"/Users/gimhanseo/Desktop/공프/자동분석폴더/res/figures_per_die/2019-07-12/C-band/D08/(3,0).png"
2019-07-15,D07,C,-4,-1,450,500,34.371,-10.923,32.63,1.6315,0.9685,B,0.33,0.739,WARN,PASS,PASS,PASS,PASS,PASS,PASS,WARN,PASS,PASS,PASS,Vpi_V Robust Z = -3.82 (|z|>3),"/Users/gimhanseo/Desktop/공프/자동분석폴더/res/figures_per_die/2019-07-15/C-band/D07/(-4,-1).png"
2019-07-15,D07,C,-3,-3,450,500,39.212,-9.741,35.35,1.7675,0.983,B,0.19,0.826,PASS,PASS,PASS,PASS,PASS,PASS,PASS,PASS,PASS,PASS,PASS,,"/Users/gimhanseo/Desktop/공프/자동분석폴더/res/figures_per_die/2019-07-15/C-band/D07/(-3,-3).png"
2019-07-15,D07,C,-3,0,450,500,38.696,-9.875,36.11,1.8055,0.9828,B,0.2,0.641,PASS,PASS,PASS,PASS,PASS,PASS,PASS,PASS,PASS,PASS,PASS,,"/Users/gimhanseo/Desktop/공프/자동분석폴더/res/figures_per_die/2019-07-15/C-band/D07/(-3,0).png"
2019-07-15,D07,C,-3,2,450,500,36.72,-12.361,34.56,1.728,0.9785,B,0.25,0.832,PASS,PASS,PASS,PASS,PASS,PASS,PASS,PASS,PASS,PASS,PASS,,"/Users/gimhanseo/Desktop/공프/자동분석폴더/res/figures_per_die/2019-07-15/C-band/D07/(-3,2).png"
2019-07-15,D07,C,-1,-3,450,500,38.416,-9.987,34.91,1.7455,0.9965,A,0.21,0.749,PASS,PASS,PASS,PASS,PASS,PASS,PASS,PASS,PASS,PASS,PASS,,"/Users/gimhanseo/Desktop/공프/자동분석폴더/res/figures_per_die/2019-07-15/C-band/D07/(-1,-3).png"
2019-07-15,D07,C,-1,-1,450,500,36.597,-10.028,34.86,1.743,0.9954,A,0.26,0.217,PASS,PASS,PASS,PASS,PASS,PASS,PASS,PASS,PASS,PASS,PASS,,"/Users/gimhanseo/Desktop/공프/자동분석폴더/res/figures_per_die/2019-07-15/C-band/D07/(-1,-1).png"
2019-07-15,D07,C,-1,3,450,500,36.881,-10.702,31.31,1.5655,0.9816,B,0.25,0.687,WARN,PASS,PASS,PASS,PASS,PASS,PASS,WARN,PASS,PASS,PASS,Vpi_V Robust Z = -6.08 (|z|>3),"/Users/gimhanseo/Desktop/공프/자동분석폴더/res/figures_per_die/2019-07-15/C-band/D07/(-1,3).png"
2019-07-15,D07,C,0,-4,450,500,38.014,-11.385,34.44,1.722,0.9818,B,0.22,0.338,PASS,PASS,PASS,PASS,PASS,PASS,PASS,PASS,PASS,PASS,PASS,,"/Users/gimhanseo/Desktop/공프/자동분석폴더/res/figures_per_die/2019-07-15/C-band/D07/(0,-4).png"
2019-07-15,D07,C,0,0,450,500,37.603,-10.471,35.47,1.7735,0.9756,B,0.23,0.245,PASS,PASS,PASS,PASS,PASS,PASS,PASS,PASS,PASS,PASS,PASS,,"/Users/gimhanseo/Desktop/공프/자동분석폴더/res/figures_per_die/2019-07-15/C-band/D07/(0,0).png"
2019-07-15,D07,C,0,2,450,500,36.939,-9.158,34.99,1.7495,0.9651,B,0.25,0.34,PASS,PASS,PASS,PASS,PASS,PASS,PASS,PASS,PASS,PASS,PASS,,"/Users/gimhanseo/Desktop/공프/자동분석폴더/res/figures_per_die/2019-07-15/C-band/D07/(0,2).png"
2019-07-15,D07,C,2,-3,450,500,40.336,-10.869,35.07,1.7535,0.9772,B,0.17,0.079,PASS,PASS,PASS,PASS,PASS,PASS,PASS,PASS,PASS,PASS,PASS,,"/Users/gimhanseo/Desktop/공프/자동분석폴더/res/figures_per_die/2019-07-15/C-band/D07/(2,-3).png"
2019-07-15,D07,C,2,-1,450,500,37.159,-9.427,29.68,1.484,0.9777,B,0.24,0.212,WARN,PASS,PASS,PASS,PASS,PASS,PASS,WARN,PASS,PASS,PASS,Vpi_V Robust Z = -8.86 (|z|>3),"/Users/gimhanseo/Desktop/공프/자동분석폴더/res/figures_per_die/2019-07-15/C-band/D07/(2,-1).png"
2019-07-15,D07,C,2,2,450,500,37.279,-10.442,34.88,1.744,0.9948,A,0.24,-0.038,PASS,PASS,PASS,PASS,PASS,PASS,PASS,PASS,PASS,PASS,PASS,,"/Users/gimhanseo/Desktop/공프/자동분석폴더/res/figures_per_die/2019-07-15/C-band/D07/(2,2).png"
2019-07-15,D07,C,3,0,450,500,36.389,-9.808,34.51,1.7255,0.9721,B,0.26,0.269,PASS,PASS,PASS,PASS,PASS,PASS,PASS,PASS,PASS,PASS,PASS,,"/Users/gimhanseo/Desktop/공프/자동분석폴더/res/figures_per_die/2019-07-15/C-band/D07/(3,0).png"
